Repository: lanhung/material-conductivity-data-clean

工具：python、mysql  
使用前先配置.env中openai的key
```
#建库建表
mysql -h 127.0.0.1 -P 3306 -u root -p < sql/create_db_tb.sql

pip install -r requirement.txt

# 把data目录下的原始数据data_20251205.xlsx导入到MySQL中
python scripts/load_raw_data_to_mysql.py

# 使用chatgpt翻译列material_source_and_purity中的数据为英文
python scripts/translate_column_material_source_and_purity.py

# 使用chatgpt翻译列synthesis_method和processing_route中的数据为英文
python scripts/translate_column_synthesis_method_and_processing_route.py

# 把原始的数据进行抽取清洗转换
mysql -h 127.0.0.1 -P 3306 -u root -p < sql/etl.sql
```

test_clean_data.sql文件是用来做清洗测试的，逻辑都合并在了etl.sql中

File: data/material_samples.tsv (part 1 of 6)
sample_id	reference	material_source_and_purity	synthesis_method	processing_route	operating_temperature	conductivity
1	10.1016/j.ssi.2006.09.003	Commercial YSZ powder supplied by Toyo Soda with purity higher than 99%.	Commercialization	dry pressing	950	0.016
2	10.1016/j.ssi.2006.09.003	Commercial YSZ powder supplied by Kerafol GmbH.	Commercialization	dry pressing	950	0.014
3	10.1016/j.ijhydene.2015.09.124	Commercial Sc2O3 powder supplied by Adventech (Korea) with a concentration of 6.8 mol%.	Commercialization	RF sputtering	500	0.00024
4	10.1016/S0955-2219(02)00421-1	Commercial YSZ powder supplied by Praxair (USA).	Commercialization	spark plasma sintering	1000	0.05
5	10.3139/146.111204	Commercial Dy2O3 powder supplied by Alfa Aesar.	Solid-state synthesis	dry pressing	700	0.00043
6	10.3139/146.111204	Commercial Dy2O3 powder supplied by Alfa Aesar and commercial Bi2O3 powder supplied by SRL with a purity of 99.9%.	Solid-state synthesis	dry pressing	700	0.0035
7	10.1016/j.mtcomm.2022.103546	Commercial YSZ material.	Commercialization	dry pressing	800	0.12
8	10.1016/j.matchemphys.2018.10.019	Self-prepared YSZ and the reagents Fe(NO3)3 and Zn(NO3)2 were used.	Solid-state synthesis	dry pressing	300	0.000007398
9	10.3390/app11135939	Commercial YSZ powder supplied by Innovnano (Portugal) with d50 = 500 nm and commercial Pr6O11 powder supplied by Alfa Aesar with 99.5% purity.	Solid-state synthesis	dry pressing	700	0.00684
10	10.3390/app11135939	Commercial YSZ powder supplied by Innovnano (Portugal) with d50 = 500 nm and commercial Pr6O11 powder supplied by Alfa Aesar with 99.5% purity.	Solid-state synthesis	dry pressing	700	0.00483
11	10.3390/app11135939	Commercial YSZ powder supplied by Innovnano (Portugal) with d50 = 500 nm and commercial Pr6O11 powder supplied by Alfa Aesar with 99.5% purity.	Solid-state synthesis	dry pressing	700	0.00302
12	10.3390/app11135939	Commercial YSZ powder supplied by Innovnano (Portugal) with d50 = 500 nm and commercial Pr6O11 powder supplied by Alfa Aesar with 99.5% purity.	Solid-state synthesis	dry pressing	700	0.00469
13	10.3390/app11135939	Commercial YSZ powder supplied by Innovnano (Portugal) with d50 = 500 nm and commercial Pr6O11 powder supplied by Alfa Aesar with 99.5% purity.	Solid-state synthesis	dry pressing	700	0.00299
14	10.3390/app11135939	Commercial YSZ powder supplied by Innovnano (Portugal) with d50 = 500 nm and commercial Pr6O11 powder supplied by Alfa Aesar with 99.5% purity.	Solid-state synthesis	dry pressing	700	0.00719
15	10.3390/app11135939	Commercial YSZ powder supplied by Innovnano (Portugal) with d50 = 500 nm and commercial Pr6O11 powder supplied by Alfa Aesar with 99.5% purity.	Solid-state synthesis	dry pressing	700	0.00276
16	10.3390/app11135939	Commercial YSZ powder supplied by Innovnano (Portugal) with d50 = 500 nm and commercial Pr6O11 powder supplied by Alfa Aesar with 99.5% purity.	Solid-state synthesis	dry pressing	700	0.00426
17	10.3390/app11135939	Commercial YSZ powder supplied by Innovnano (Portugal) with d50 = 500 nm and commercial Pr6O11 powder supplied by Alfa Aesar with 99.5% purity.	Solid-state synthesis	dry pressing	700	0.00473
18	10.1016/j.ceramint.2021.03.158	Commercial ZrO2 powder (99.57 wt% with 1.91 wt% of HfO2) supplied by Z-Tech (NH, USA) and commercial Lu2O3 powder (99.99%) supplied by Alfa Aesar (MA, USA).	Solid-state synthesis	dry pressing	950	0.226
19	10.1016/j.ceramint.2021.03.158	Commercial ZrO2 powder (99.57 wt% with 1.91 wt% of HfO2) supplied by Z-Tech (NH, USA) and commercial Sc2O3 powder (99.99%) supplied by Alfa Aesar (MA, USA).	Solid-state synthesis	dry pressing	950	0.193
20	10.1016/j.ceramint.2021.03.158	Commercial ZrO2 powder (99.57 wt% with 1.91 wt% of HfO2) supplied by Z-Tech (NH, USA) and commercial Y2O3 powder (99.99%) supplied by Aldrich (MO, USA).	Solid-state synthesis	dry pressing	950	0.014
21	10.1016/j.ceramint.2021.03.158	Commercial ZrO2 powder (99.57 wt% with 1.91 wt% of HfO2) supplied by Z-Tech (NH, USA) and commercial Lu2O3 powder (99.99%) supplied by Alfa Aesar (MA, USA).	Solid-state synthesis	dry pressing	900	0.153
22	10.1016/j.ceramint.2021.03.158	Commercial ZrO2 powder (99.57 wt% with 1.91 wt% of HfO2) supplied by Z-Tech (NH, USA) and commercial Sc2O3 powder (99.99%) supplied by Alfa Aesar (MA, USA).	Solid-state synthesis	dry pressing	900	0.121
23	10.1016/j.ceramint.2021.03.158	Commercial ZrO2 powder (99.57 wt% with 1.91 wt% of HfO2) supplied by Z-Tech (NH, USA) and commercial Y2O3 powder (99.99%) supplied by Aldrich (MO, USA).	Solid-state synthesis	dry pressing	900	0.01005
24	10.1016/j.ceramint.2021.03.158	Commercial ZrO2 powder (99.57 wt% with 1.91 wt% of HfO2) supplied by Z-Tech (NH, USA) and commercial Lu2O3 powder (99.99%) supplied by Alfa Aesar (MA, USA).	Solid-state synthesis	dry pressing	850	0.955
25	10.1016/j.ceramint.2021.03.158	Commercial ZrO2 powder (99.57 wt% with 1.91 wt% of HfO2) supplied by Z-Tech (NH, USA) and commercial Sc2O3 powder (99.99%) supplied by Alfa Aesar (MA, USA).	Solid-state synthesis	dry pressing	850	0.078
26	10.1016/j.ceramint.2021.03.158	Commercial ZrO2 powder (99.57 wt% with 1.91 wt% of HfO2) supplied by Z-Tech (NH, USA) and commercial Y2O3 powder (99.99%) supplied by Aldrich (MO, USA).	Solid-state synthesis	dry pressing	850	0.0024
27	10.1016/j.ceramint.2021.03.158	Commercial ZrO2 powder (99.57 wt% with 1.91 wt% of HfO2) supplied by Z-Tech (NH, USA) and commercial Lu2O3 powder (99.99%) supplied by Alfa Aesar (MA, USA).	Solid-state synthesis	dry pressing	800	0.572
28	10.1016/j.ceramint.2021.03.158	Commercial ZrO2 powder (99.57 wt% with 1.91 wt% of HfO2) supplied by Z-Tech (NH, USA) and commercial Sc2O3 powder (99.99%) supplied by Alfa Aesar (MA, USA).	Solid-state synthesis	dry pressing	800	0.553
29	10.1016/j.ceramint.2021.03.158	Commercial ZrO2 powder (99.57 wt% with 1.91 wt% of HfO2) supplied by Z-Tech (NH, USA) and commercial Y2O3 powder (99.99%) supplied by Aldrich (MO, USA).	Solid-state synthesis	dry pressing	800	0.0009
30	10.1016/j.ceramint.2021.03.158	Commercial ZrO2 powder supplied by Z-Tech (NH, USA) with 99.57 wt% purity and 1.91 wt% HfO2 content, and commercial Lu2O3 powder supplied by Alfa Aesar (MA, USA) with 99.99% purity.	Solid-state synthesis	dry pressing	750	0.038
31	10.1016/j.ceramint.2021.03.158	Commercial ZrO2 powder (99.57 wt% with 1.91 wt% of HfO2) supplied by Z-Tech (NH, USA) and commercial Sc2O3 powder (99.99%) supplied by Alfa Aesar (MA, USA).	Solid-state synthesis	dry pressing	750	0.04
32	10.1016/j.ceramint.2021.03.158	Commercial ZrO2 powder (99.57 wt% with 1.91 wt% of HfO2) supplied by Z-Tech (NH, USA) and commercial Y2O3 powder (99.99%) supplied by Aldrich (MO, USA).	Solid-state synthesis	dry pressing	750	0.0003
33	10.1016/j.ceramint.2021.03.158	Commercial ZrO2 powder (99.57 wt% with 1.91 wt% of HfO2) supplied by Z-Tech (NH, USA) and commercial Lu2O3 powder (99.99%) supplied by Alfa Aesar (MA, USA).	Solid-state synthesis	dry pressing	700	0.0158
34	10.1016/j.ceramint.2021.03.158	Commercial ZrO2 powder (99.57 wt% with 1.91 wt% of HfO2) supplied by Z-Tech (NH, USA) and commercial Sc2O3 powder (99.99%) supplied by Alfa Aesar (MA, USA).	Solid-state synthesis	dry pressing	700	0.0192
35	10.1016/j.ceramint.2021.03.158	Commercial ZrO2 powder (99.57 wt% with 1.91 wt% of HfO2) supplied by Z-Tech (NH, USA) and commercial Y2O3 powder (99.99%) supplied by Aldrich (MO, USA).	Solid-state synthesis	dry pressing	700	0.0002
36	10.1016/j.ijhydene.2020.08.085	Commercial Sc0.1Ce0.005Gd0.005Zr0.89 material supplied by Kceracell (Republic of Korea) and commercial Bi2O3 material supplied by Sigma Aldrich.	Solid-state synthesis	dry pressing	800	0.0023
37	10.3390/cryst12050620	Commercial ZrO2 powder supplied by SCRC with a particle size of 2–4 μm and purity higher than 99%, and commercial MnO powder supplied by Alfa Aesar with a particle size of 2–4 μm and purity higher than 99.5%.	Solid-state synthesis	dry pressing	600	0.0144
38	10.3390/cryst12050620	Commercial ZrO2 powder supplied by SCRC with a particle size of 2–4 μm and purity higher than 99%, and commercial MnO powder supplied by Alfa Aesar with a particle size of 2–4 μm and purity higher than 99.5%.	Solid-state synthesis	dry pressing	1000	0.182
39	10.2109/jcersj2.15297	Zirconyl nitrate, yttrium nitrate, and bismuth nitrate were used as starting materials.	Coprecipitation method	dry pressing	450	0.000024679
40	10.2109/jcersj2.15297	Zirconyl nitrate, yttrium nitrate, and bismuth nitrate were used as starting materials.	Coprecipitation method	dry pressing	450	0.000024641
41	10.2109/jcersj2.15297	Zirconyl nitrate, yttrium nitrate, and bismuth nitrate were used as starting materials.	Coprecipitation method	dry pressing	450	0.000024666
42	10.2109/jcersj2.15297	Zirconium oxynitrate, yttrium nitrate, and bismuth nitrate were used as starting materials.	Coprecipitation method	dry pressing	450	0.000034623
43	10.2109/jcersj2.15297	Zirconyl nitrate, yttrium nitrate, and bismuth nitrate were used as starting materials.	Coprecipitation method	dry pressing	450	0.00001616
44	10.2109/jcersj2.15297	Zirconyl nitrate, yttrium nitrate, and bismuth nitrate were used as starting materials.	Coprecipitation method	dry pressing	450	0.000029005
45	10.1016/j.ssi.2004.02.007	Commercial Sc2O3 powder supplied by StanfordMaterial with 99.99% purity, commercial ZrO2 powder supplied by Fluka with 99% purity, and commercial Y2O3 powder supplied by Alfa Aesar with 99.9% purity.	Solid-state synthesis	dry pressing	800	0.0518
46	10.1016/j.ssi.2004.02.007	Commercial Sc2O3 powder supplied by StanfordMaterial with 99.99% purity, commercial ZrO2 powder supplied by Fluka with 99% purity, and commercial Y2O3 powder supplied by Alfa Aesar with 99.9% purity.	Solid-state synthesis	dry pressing	800	0.0589
47	10.1016/j.ssi.2004.02.007	Commercial Sc2O3 powder supplied by StanfordMaterial with 99.99% purity, commercial ZrO2 powder supplied by Fluka with 99% purity, and commercial Y2O3 powder supplied by Alfa Aesar with 99.9% purity.	Solid-state synthesis	dry pressing	800	0.0352
48	10.1016/j.ssi.2004.02.007	Commercial Sc2O3 powder supplied by StanfordMaterial with 99.99% purity and commercial ZrO2 powder supplied by Fluka with 99% purity.	Solid-state synthesis	dry pressing	800	0.0433
49	10.1016/j.ssi.2004.02.007	Commercial ZrO2 powder supplied by Fluka with 99% purity and commercial Y2O3 powder supplied by Alfa Aesar with 99.9% purity.	Solid-state synthesis	dry pressing	800	0.014
50	10.1515/amm-2015-0248	Zirconium nitrate and yttrium nitrate supplied by Sigma-Aldrich.	Sol–gel method	dry pressing	500	0.0000052884
51	10.1515/amm-2015-0248	Zirconium nitrate, yttrium nitrate, and gadolinium nitrate supplied by Sigma-Aldrich.	Sol–gel method	dry pressing	500	0.00015073
52	10.1515/amm-2015-0248	Zirconium nitrate, yttrium nitrate, and gadolinium nitrate supplied by Sigma-Aldrich.	Sol–gel method	dry pressing	500	0.00004108
53	10.1515/amm-2015-0248	Zirconium nitrate, yttrium nitrate, and gadolinium nitrate supplied by Sigma-Aldrich.	Sol–gel method	dry pressing	500	0.000074852
54	10.1016/j.msea.2006.12.072	ZrO2 powder supplied by Farmeiya (Jiujiang) Advanced Material Co., Ltd. (China) with purity of 99.9% and Y2O3 and Yb2O3 powders supplied by GeoQuin Nano Rare Earth Co., Ltd. (China) with purity of 99%.	Solid-state synthesis	dry pressing	1000	0.128
55	10.1016/j.msea.2006.12.072	ZrO2 powder supplied by Farmeiya (Jiujiang) Advanced Material Co., Ltd. (China) with 99.9% purity and Y2O3, Yb2O3, and Sc2O3 powders supplied by GeoQuin Nano Rare Earth Co., Ltd. (China) with 99% purity.	Solid-state synthesis	dry pressing	1000	0.15
56	10.1016/j.msea.2006.12.072	ZrO2 powder supplied by Farmeiya (Jiujiang) Advanced Material Co., Ltd. (China) with a purity of 99.9% and Y2O3, Yb2O3, and Sc2O3 powders supplied by GeoQuin Nano Rare Earth Co., Ltd. (China) with a purity of 99%.	Solid-state synthesis	dry pressing	1000	0.18
57	10.1016/j.msea.2006.12.072	ZrO2 powder supplied by Farmeiya (Jiujiang) Advanced Material Co., Ltd. (China) with purity of 99.9% and Y2O3, Yb2O3, and Sc2O3 powders supplied by GeoQuin Nano Rare Earth Co., Ltd. (China) with purity of 99%.	Solid-state synthesis	dry pressing	1000	0.162
58	10.1016/j.msea.2006.12.072	ZrO2 powder supplied by Farmeiya (Jiujiang) Advanced Material Co., Ltd. (China) with a purity of 99.9% and Y2O3, Yb2O3, and Sc2O3 powders supplied by GeoQuin Nano Rare Earth Co., Ltd. (China) with a purity of 99%.	Solid-state synthesis	dry pressing	1000	0.152
59	10.1016/j.msea.2006.12.072	ZrO2 powder supplied by Farmeiya (Jiujiang) Advanced Material Co., Ltd. (China) with a purity of 99.9% and Y2O3, Yb2O3, and Sc2O3 powders supplied by GeoQuin Nano Rare Earth Co., Ltd. (China) with a purity of 99%.	Solid-state synthesis	dry pressing	1000	0.102
60	10.1016/j.msea.2006.12.072	ZrO2 powder supplied by Farmeiya (Jiujiang) Advanced Material Co., Ltd. (China) with purity of 99.9% and Y2O3 and Yb2O3 powders supplied by GeoQuin Nano Rare Earth Co., Ltd. (China) with purity of 99%.	Solid-state synthesis	dry pressing	950	0.091
61	10.1016/j.msea.2006.12.072	ZrO2 powder supplied by Farmeiya (Jiujiang) Advanced Material Co., Ltd. (China) with 99.9% purity and Y2O3, Yb2O3, and Sc2O3 powders supplied by GeoQuin Nano Rare Earth Co., Ltd. (China) with 99% purity.	Solid-state synthesis	dry pressing	950	0.121
62	10.1016/j.msea.2006.12.072	ZrO2 powder supplied by Farmeiya (Jiujiang) Advanced Material Co., Ltd. (China) with a purity of 99.9% and Y2O3, Yb2O3, and Sc2O3 powders supplied by GeoQuin Nano Rare Earth Co., Ltd. (China) with a purity of 99%.	Solid-state synthesis	dry pressing	950	0.142
63	10.1016/j.msea.2006.12.072	ZrO2 powder supplied by Farmeiya (Jiujiang) Advanced Material Co., Ltd. (China) with a purity of 99.9% and Y2O3, Yb2O3, and Sc2O3 powders supplied by GeoQuin Nano Rare Earth Co., Ltd. (China) with a purity of 99%.	Solid-state synthesis	dry pressing	950	0.129
64	10.1016/j.msea.2006.12.072	ZrO2 powder supplied by Farmeiya (Jiujiang) Advanced Material Co., Ltd. (China) with purity of 99.9% and Y2O3, Yb2O3, and Sc2O3 powders supplied by GeoQuin Nano Rare Earth Co., Ltd. (China) with purity of 99%.	Solid-state synthesis	dry pressing	950	0.097
65	10.1016/j.msea.2006.12.072	ZrO2 powder supplied by Farmeiya (Jiujiang) Advanced Material Co., Ltd. (China) with a purity of 99.9% and Y2O3, Yb2O3, and Sc2O3 powders supplied by GeoQuin Nano Rare Earth Co., Ltd. (China) with a purity of 99%.	Solid-state synthesis	dry pressing	950	0.068
66	10.1016/j.msea.2006.12.072	ZrO2 powder supplied by Farmeiya (Jiujiang) Advanced Material Co., Ltd. (China) with purity of 99.9% and Y2O3 and Yb2O3 powders supplied by GeoQuin Nano Rare Earth Co., Ltd. (China) with purity of 99%.	Solid-state synthesis	dry pressing	900	0.064
67	10.1016/j.msea.2006.12.072	ZrO2 powder supplied by Farmeiya (Jiujiang) Advanced Material Co., Ltd. (China) with 99.9% purity and Y2O3, Yb2O3, and Sc2O3 powders supplied by GeoQuin Nano Rare Earth Co., Ltd. (China) with 99% purity.	Solid-state synthesis	dry pressing	900	0.079
68	10.1016/j.msea.2006.12.072	Commercial ZrO2 powder supplied by Farmeiya (Jiujiang) Advanced Material Co., Ltd. (China) with a purity of 99.9%, and commercial Y2O3, Yb2O3, and Sc2O3 powders supplied by GeoQuin Nano Rare Earth Co., Ltd. (China) with a purity of 99%.	Solid-state synthesis	dry pressing	900	0.098
69	10.1016/j.msea.2006.12.072	ZrO2 powder supplied by Farmeiya (Jiujiang) Advanced Material Co., Ltd. (China) with a purity of 99.9% and Y2O3, Yb2O3, and Sc2O3 powders supplied by GeoQuin Nano Rare Earth Co., Ltd. (China) with a purity of 99%.	Solid-state synthesis	dry pressing	900	0.092
70	10.1016/j.msea.2006.12.072	ZrO2 powder was supplied by Farmeiya (Jiujiang) Advanced Material Co., Ltd. (China) with a purity of 99.9%, and Y2O3, Yb2O3, and Sc2O3 powders were supplied by GeoQuin Nano Rare Earth Co., Ltd. (China) with a purity of 99%.	Solid-state synthesis	dry pressing	900	0.069
71	10.1016/j.msea.2006.12.072	ZrO2 powder supplied by Farmeiya (Jiujiang) Advanced Material Co., Ltd. (China) with purity of 99.9% and Y2O3, Yb2O3, and Sc2O3 powders supplied by GeoQuin Nano Rare Earth Co., Ltd. (China) with purity of 99%.	Solid-state synthesis	dry pressing	900	0.042
72	10.1016/j.msea.2006.12.072	ZrO2 powder supplied by Farmeiya (Jiujiang) Advanced Material Co., Ltd. (China) with a purity of 99.9% and Y2O3 and Yb2O3 powders supplied by GeoQuin Nano Rare Earth Co., Ltd. (China) with a purity of 99%.	Solid-state synthesis	dry pressing	1000	0.129
73	10.1016/j.msea.2006.12.072	ZrO2 powder supplied by Farmeiya (Jiujiang) Advanced Material Co., Ltd. (China) with a purity of 99.9% and Y2O3, Yb2O3, and Dy2O3 powders supplied by GeoQuin Nano Rare Earth Co., Ltd. (China) with a purity of 99%.	Solid-state synthesis	dry pressing	1000	0.148
74	10.1016/j.msea.2006.12.072	ZrO2 powder supplied by Farmeiya (Jiujiang) Advanced Material Co., Ltd. (China) with a purity of 99.9%, and Y2O3, Yb2O3, and Dy2O3 powders supplied by GeoQuin Nano Rare Earth Co., Ltd. (China) with a purity of 99%.	Solid-state synthesis	dry pressing	1000	0.16
75	10.1016/j.msea.2006.12.072	ZrO2 powder supplied by Farmeiya (Jiujiang) Advanced Material Co., Ltd. (China) with a purity of 99.9% and Y2O3, Yb2O3, and Dy2O3 powders supplied by GeoQuin Nano Rare Earth Co., Ltd. (China) with a purity of 99%.	Solid-state synthesis	dry pressing	1000	0.104
76	10.1016/j.msea.2006.12.072	ZrO2 powder supplied by Farmeiya (Jiujiang) Advanced Material Co., Ltd. (China) with a purity of 99.9% and Y2O3, Yb2O3, and Dy2O3 powders supplied by GeoQuin Nano Rare Earth Co., Ltd. (China) with a purity of 99%.	Solid-state synthesis	dry pressing	1000	0.057
77	10.1016/j.msea.2006.12.072	ZrO2 powder supplied by Farmeiya (Jiujiang) Advanced Material Co., Ltd. (China) with purity of 99.9% and Y2O3, Yb2O3, and Dy2O3 powders supplied by GeoQuin Nano Rare Earth Co., Ltd. (China) with purity of 99%.	Solid-state synthesis	dry pressing	1000	0.036
78	10.1016/j.msea.2006.12.072	ZrO2 powder supplied by Farmeiya (Jiujiang) Advanced Material Co., Ltd. (China) with purity of 99.9% and Y2O3 and Yb2O3 powders supplied by GeoQuin Nano Rare Earth Co., Ltd. (China) with purity of 99%.	Solid-state synthesis	dry pressing	950	0.091
79	10.1016/j.msea.2006.12.072	ZrO2 powder supplied by Farmeiya (Jiujiang) Advanced Material Co., Ltd. (China) with purity of 99.9%, and Y2O3, Yb2O3, and Dy2O3 powders supplied by GeoQuin Nano Rare Earth Co., Ltd. (China) with purity of 99%.	Solid-state synthesis	dry pressing	950	0.123
80	10.1016/j.msea.2006.12.072	ZrO2 powder supplied by Farmeiya (Jiujiang) Advanced Material Co., Ltd. (China) with 99.9% purity and Y2O3, Yb2O3, and Dy2O3 powders supplied by GeoQuin Nano Rare Earth Co., Ltd. (China) with 99% purity.	Solid-state synthesis	dry pressing	950	0.134
81	10.1016/j.msea.2006.12.072	ZrO2 powder supplied by Farmeiya (Jiujiang) Advanced Material Co., Ltd. (China) with a purity of 99.9%, and Y2O3, Yb2O3, and Dy2O3 powders supplied by GeoQuin Nano Rare Earth Co., Ltd. (China) with a purity of 99%.	Solid-state synthesis	dry pressing	950	0.068
82	10.1016/j.msea.2006.12.072	ZrO2 powder supplied by Farmeiya (Jiujiang) Advanced Material Co., Ltd. (China) with purity of 99.9% and Y2O3, Yb2O3, and Dy2O3 powders supplied by GeoQuin Nano Rare Earth Co., Ltd. (China) with purity of 99%.	Solid-state synthesis	dry pressing	950	0.039
83	10.1016/j.msea.2006.12.072	ZrO2 powder supplied by Farmeiya (Jiujiang) Advanced Material Co., Ltd. (China) with purity of 99.9% and Y2O3, Yb2O3, and Dy2O3 powders supplied by GeoQuin Nano Rare Earth Co., Ltd. (China) with purity of 99%.	Solid-state synthesis	dry pressing	950	0.024
84	10.1016/j.msea.2006.12.072	ZrO2 powder was supplied by Farmeiya (Jiujiang) Advanced Material Co., Ltd. (China) with a purity of 99.9%, and Y2O3 and Yb2O3 powders were supplied by GeoQuin Nano Rare Earth Co., Ltd. (China) with a purity of 99%.	Solid-state synthesis	dry pressing	900	0.064
85	10.1016/j.msea.2006.12.072	ZrO2 powder was supplied by Farmeiya (Jiujiang) Advanced Material Co., Ltd. (China) with a purity of 99.9%, and Y2O3, Yb2O3, and Dy2O3 powders were supplied by GeoQuin Nano Rare Earth Co., Ltd. (China) with a purity of 99%.	Solid-state synthesis	dry pressing	900	0.088
86	10.1016/j.msea.2006.12.072	ZrO2 powder supplied by Farmeiya (Jiujiang) Advanced Material Co., Ltd. (China) with 99.9% purity and Y2O3, Yb2O3, and Dy2O3 powders supplied by GeoQuin Nano Rare Earth Co., Ltd. (China) with 99% purity.	Solid-state synthesis	dry pressing	900	0.092
87	10.1016/j.msea.2006.12.072	ZrO2 powder supplied by Farmeiya (Jiujiang) Advanced Material Co., Ltd. (China) with a purity of 99.9%, and Y2O3, Yb2O3, and Dy2O3 powders supplied by GeoQuin Nano Rare Earth Co., Ltd. (China) with a purity of 99%.	Solid-state synthesis	dry pressing	900	0.052
88	10.1016/j.msea.2006.12.072	ZrO2 powder supplied by Farmeiya (Jiujiang) Advanced Material Co., Ltd. (China) with a purity of 99.9% and Y2O3, Yb2O3, and Dy2O3 powders supplied by GeoQuin Nano Rare Earth Co., Ltd. (China) with a purity of 99%.	Solid-state synthesis	dry pressing	900	0.025
89	10.1016/j.msea.2006.12.072	ZrO2 powder supplied by Farmeiya (Jiujiang) Advanced Material Co., Ltd. (China) with a purity of 99.9% and Y2O3, Yb2O3, and Dy2O3 powders supplied by GeoQuin Nano Rare Earth Co., Ltd. (China) with a purity of 99%.	Solid-state synthesis	dry pressing	900	0.013
90	10.2109/jcersj2.123.250	YSZ sputtering target material.	Commercialization	RF sputtering	560	0.078
91	1002-0721(2005)-0309-04（稀土学报）	Zr(NO3)4·5H2O, Y(NO3)3·6H2O, Yb(NO3)3·6H2O, and Sc2O3 were used as starting materials.	Glycine method	dry pressing	1000	0.15
92	1002-0721(2005)-0309-04（稀土学报）	The raw materials were Zr(NO3)4·5H2O, Y(NO3)3·6H2O, Yb(NO3)3·6H2O, Sc2O3, and Al(NO3)·9H2O.	Glycine method	dry pressing	1000	0.14
93	1002-0721(2005)-0309-04（稀土学报）	The materials used were Zr(NO3)4·5H2O, Y(NO3)3·6H2O, Yb(NO3)3·6H2O, Sc2O3, and CaCO3.	Glycine method	dry pressing	1000	0.08
94	1002-0721(2005)-0309-04（稀土学报）	The material consists of Zr(NO3)4·5H2O, Y(NO3)3·6H2O, Yb(NO3)3·6H2O, Sc2O3, Al(NO3)·9H2O, and CaCO3.	Glycine method	dry pressing	1000	0.119
95	1002-0721(2005)-0309-04（稀土学报）	Zr(NO3)4·5H2O, Y(NO3)3·6H2O, Yb(NO3)3·6H2O, and Dy(NO3)·6H2O were used as raw materials.	Glycine method	dry pressing	1000	0.15
96	1002-0721(2005)-0309-04（稀土学报）	Zr(NO3)4·5H2O, Y(NO3)3·6H2O, Yb(NO3)3·6H2O, Dy(NO3)·6H2O, and Al(NO3)·9H2O were used as starting materials.	Glycine method	dry pressing	1000	0.14
97	1002-0721(2005)-0309-04（稀土学报）	The starting materials were Zr(NO3)4·5H2O, Y(NO3)3·6H2O, Yb(NO3)3·6H2O, Dy(NO3)·6H2O, and CaCO3.	Glycine method	dry pressing	1000	0.078
98	1002-0721(2005)-0309-04（稀土学报）	The materials used were Zr(NO3)4·5H2O, Y(NO3)3·6H2O, Yb(NO3)3·6H2O, Dy(NO3)·6H2O, Al(NO3)·9H2O, and CaCO3.	Glycine method	dry pressing	1000	0.113
99	1002-0721(2005)-0309-04（稀土学报）	The starting materials were Zr(NO3)4·5H2O, Y(NO3)3·6H2O, Yb(NO3)3·6H2O, and Sc2O3.	Glycine method	dry pressing	800	0.04
100	1002-0721(2005)-0309-04（稀土学报）	The materials used were Zr(NO3)4·5H2O, Y(NO3)3·6H2O, Yb(NO3)3·6H2O, Sc2O3, and Al(NO3)·9H2O.	Glycine method	dry pressing	800	0.033
101	1002-0721(2005)-0309-04（稀土学报）	The starting materials were Zr(NO3)4·5H2O, Y(NO3)3·6H2O, Yb(NO3)3·6H2O, Sc2O3, and CaCO3.	Glycine method	dry pressing	800	0.015
102	1002-0721(2005)-0309-04（稀土学报）	The starting materials were Zr(NO3)4·5H2O, Y(NO3)3·6H2O, Yb(NO3)3·6H2O, Sc2O3, Al(NO3)·9H2O, and CaCO3.	Glycine method	dry pressing	800	0.026
103	1002-0721(2005)-0309-04（稀土学报）	Zr(NO3)4·5H2O, Y(NO3)3·6H2O, Yb(NO3)3·6H2O, and Dy(NO3)·6H2O were used as starting materials.	Glycine method	dry pressing	800	0.035
104	1002-0721(2005)-0309-04（稀土学报）	Zr(NO3)4·5H2O, Y(NO3)3·6H2O, Yb(NO3)3·6H2O, Dy(NO3)·6H2O, and Al(NO3)·9H2O were used as raw materials.	Glycine method	dry pressing	800	0.03
105	1002-0721(2005)-0309-04（稀土学报）	The materials used were Zr(NO3)4·5H2O, Y(NO3)3·6H2O, Yb(NO3)3·6H2O, Dy(NO3)·6H2O, and CaCO3.	Glycine method	dry pressing	800	0.01
106	1002-0721(2005)-0309-04（稀土学报）	The starting materials were Zr(NO3)4·5H2O, Y(NO3)3·6H2O, Yb(NO3)3·6H2O, Dy(NO3)·6H2O, Al(NO3)·9H2O, and CaCO3.	Glycine method	dry pressing	800	0.022
107	10.1016/j.ssi.2008.01.088	The materials used were Zr(C5H7O2)4 and Y(C5H7O2)3(H2O)x.	Commercialization	ultrasonic spray pyrolysis	650	0.033
108	10.1002/cvde.201207006	ZrO2 and Y2O3 were used as starting materials.	Commercialization	metal-organic chemical vapor deposition	600	0.001
109	10.1002/cvde.201207006	ZrO2 and Y2O3 were used as starting materials.	Commercialization	metal-organic chemical vapor deposition	700	0.005
110	10.1002/cvde.201207006	ZrO2 and Y2O3 were used as starting materials.	Commercialization	metal-organic chemical vapor deposition	800	0.013
111	10.1002/cvde.201207006	ZrO2 and Sc2O3 were used as starting materials.	Commercialization	metal-organic chemical vapor deposition	600	0.002
112	10.1002/cvde.201207006	ZrO2 and Sc2O3 were used as raw materials.	Commercialization	metal-organic chemical vapor deposition	700	0.007
113	10.1002/cvde.201207006	ZrO2 and Sc2O3 were used as materials.	Commercialization	metal-organic chemical vapor deposition	800	0.021
114	10.1016/0167-2738(94)90263-1	Commercial YSZ material supplied by Tosoh Corporation (Tokyo, Japan).	Commercialization	dry pressing	800	0.018
115	10.1016/0167-2738(94)90263-1	Commercial YSZ powder supplied by Tosoh Corporation (Tokyo, Japan).	Commercialization	dry pressing	900	0.035
116	10.1016/0167-2738(94)90263-1	Commercial YSZ material supplied by Tosoh Corporation (Tokyo, Japan).	Commercialization	dry pressing	1000	0.058
117	10.1016/0167-2738(94)90263-1	Commercial YSZ material supplied by Tosoh Corporation (Tokyo, Japan).	Commercialization	dry pressing	800	0.017
118	10.1016/0167-2738(94)90263-1	Commercial YSZ material supplied by Tosoh Corporation (Tokyo, Japan).	Commercialization	dry pressing	900	0.033
119	10.1016/0167-2738(94)90263-1	Commercial YSZ powder supplied by Tosoh Corporation (Tokyo, Japan).	Commercialization	dry pressing	1000	0.055
120	10.1016/0167-2738(94)90263-1	Commercial YSZ powder supplied by Daiichi Kigenso Kagaku Kogyo Co. Ltd (Japan).	Commercialization	dry pressing	800	0.016
121	10.1016/0167-2738(94)90263-1	Commercial YSZ material supplied by Daiichi Kigenso Kagaku Kogyo Co. Ltd (Japan).	Commercialization	dry pressing	900	0.032
122	10.1016/0167-2738(94)90263-1	Commercial YSZ material supplied by Daiichi Kigenso Kagaku Kogyo Co. Ltd (Japan).	Commercialization	dry pressing	1000	0.054
123	10.1016/0167-2738(94)90263-1	Commercial YSZ material supplied by Nissan Chemical Industries (Chiba, Japan).	Commercialization	dry pressing	800	0.018
124	10.1016/0167-2738(94)90263-1	Commercial YSZ material supplied by Nissan Chemical Industries (Chiba, Japan).	Commercialization	dry pressing	900	0.035
125	10.1016/0167-2738(94)90263-1	Commercial YSZ powder supplied by Nissan Chemical Industries (Chiba, Japan).	Commercialization	dry pressing	1000	0.058
126	10.1016/0167-2738(94)90263-1	Commercial YSZ material supplied by Scimarec Co. Ltd (Tokyo, Japan).	Commercialization	dry pressing	800	0.017
127	10.1016/0167-2738(94)90263-1	Commercial YSZ material supplied by Scimarec Co. Ltd (Tokyo, Japan).	Commercialization	dry pressing	900	0.033
128	10.1016/0167-2738(94)90263-1	Commercial YSZ powder supplied by Scimarec Co. Ltd (Tokyo, Japan).	Commercialization	dry pressing	1000	0.055
129	10.1016/0167-2738(94)90263-1	Commercial YSZ material supplied by Tosoh Corporation (Tokyo, Japan).	Commercialization	dry pressing	800	0.055
130	10.1016/0167-2738(94)90263-1	Commercial YSZ powder supplied by Tosoh Corporation (Tokyo, Japan).	Commercialization	dry pressing	900	0.109
131	10.1016/0167-2738(94)90263-1	Commercial YSZ material supplied by Tosoh Corporation (Tokyo, Japan).	Commercialization	dry pressing	1000	0.185
132	10.1016/0167-2738(94)90263-1	Commercial YSZ material supplied by Daiichi Kigenso Kagaku Kogyo Co. Ltd (Japan).	Commercialization	dry pressing	800	0.048
133	10.1016/0167-2738(94)90263-1	Commercial YSZ material supplied by Daiichi Kigenso Kagaku Kogyo Co. Ltd (Japan).	Commercialization	dry pressing	900	0.1
134	10.1016/0167-2738(94)90263-1	Commercial YSZ material supplied by Daiichi Kigenso Kagaku Kogyo Co. Ltd (Japan).	Commercialization	dry pressing	1000	0.177
135	10.1016/0167-2738(94)90263-1	Commercial YSZ material supplied by Nissan Chemical Industries (Chiba, Japan).	Commercialization	dry pressing	800	0.051
136	10.1016/0167-2738(94)90263-1	Commercial YSZ material supplied by Nissan Chemical Industries (Chiba, Japan).	Commercialization	dry pressing	900	0.102
137	10.1016/0167-2738(94)90263-1	Commercial YSZ material supplied by Nissan Chemical Industries (Chiba, Japan).	Commercialization	dry pressing	1000	0.178
138	10.1016/0167-2738(94)90263-1	Commercial YSZ material supplied by Scimarec Co. Ltd (Tokyo, Japan).	Commercialization	dry pressing	800	0.048
139	10.1016/0167-2738(94)90263-1	Commercial YSZ material supplied by Scimarec Co. Ltd (Tokyo, Japan).	Commercialization	dry pressing	900	0.95
140	10.1016/0167-2738(94)90263-1	Commercial YSZ material supplied by Scimarec Co. Ltd (Tokyo, Japan).	Commercialization	dry pressing	1000	0.165
141	10.1016/0167-2738(94)90263-1	Commercial YSZ material supplied by Magnesium Elektron Inc. (UK).	Commercialization	dry pressing	800	0.033
142	10.1016/0167-2738(94)90263-1	Commercial YSZ material supplied by Magnesium Elektron Inc. (UK).	Commercialization	dry pressing	900	0.072
143	10.1016/0167-2738(94)90263-1	Commercial YSZ powder supplied by Magnesium Elektron Inc. (UK).	Commercialization	dry pressing	1000	0.135
144	10.1016/j.ceramint.2014.06.015	Commercial YSZ material from Staffordshire, UK.	Commercialization	tape casting	650	0.016
145	10.1016/j.ceramint.2014.06.015	Commercial YSZ material sourced from Staffordshire, UK.	Commercialization	tape casting	800	0.049
146	10.1016/j.ceramint.2014.06.015	Commercial YSZ material sourced from Staffordshire, UK.	Commercialization	tape casting	950	0.082
147	10.1016/j.ceramint.2014.06.015	Commercial 8YSZ material sourced from Tokyo, Japan.	Commercialization	tape casting	650	0.0054
148	10.1016/j.ceramint.2014.06.015	Commercial 8YSZ material supplied from Tokyo, Japan.	Commercialization	tape casting	800	0.016
149	10.1016/j.ceramint.2014.06.015	Commercial 8YSZ material sourced from Tokyo, Japan.	Commercialization	tape casting	950	0.022
150	10.1016/j.ceramint.2014.06.015	Commercial 8YSZ material sourced from Tokyo, Japan.	Commercialization	tape casting	650	0.005
151	10.1016/j.ceramint.2014.06.015	Commercial 8YSZ material supplied from Tokyo, Japan.	Commercialization	tape casting	800	0.016
152	10.1016/j.ceramint.2014.06.015	Commercial 8YSZ material supplied from Tokyo, Japan.	Commercialization	tape casting	950	0.032
153	10.1016/j.ceramint.2014.06.015	Commercial YSZ material from Staffordshire, UK.	Commercialization	tape casting	650	0.012
154	10.1016/j.ceramint.2014.06.015	Commercial YSZ material from Staffordshire, UK.	Commercialization	tape casting	800	0.051
155	10.1016/j.ceramint.2014.06.015	Commercial YSZ material sourced from Staffordshire, UK.	Commercialization	tape casting	950	0.11
156	10.1016/j.ceramint.2014.06.015	Commercial 8YSZ material supplied from Tokyo, Japan.	Commercialization	tape casting	650	0.009
157	10.1016/j.ceramint.2014.06.015	Commercial 8YSZ material sourced from Tokyo, Japan.	Commercialization	tape casting	800	0.054
158	10.1016/j.ceramint.2014.06.015	Commercial 8YSZ material supplied from Tokyo, Japan.	Commercialization	tape casting	950	0.074
159	10.1016/j.ceramint.2014.06.015	Commercial 8YSZ material supplied from Tokyo, Japan.	Commercialization	tape casting	650	0.012
160	10.1016/j.ceramint.2014.06.015	Commercial 8YSZ material supplied from Tokyo, Japan.	Commercialization	tape casting	800	0.033
161	10.1016/j.ceramint.2014.06.015	Commercial 8YSZ material supplied from Tokyo, Japan.	Commercialization	tape casting	950	0.041
162	10.1016/j.ssi.2006.05.006	Commercial 8YSZ powder (TZ-8Y) supplied by Tosoh Corporation (Tokyo, Japan) containing SiO2.	Commercialization	dry pressing	400	0.00020471285480509
163	10.1016/j.ssi.2006.05.006	Commercial 8YSZ material (TZ-8Y, Tosoh Corporation, Tokyo, Japan) containing SiO2.	Commercialization	dry pressing	400	0.000254852550936879
164	10.1016/j.ssi.2006.05.006	Commercial 8YSZ material (TZ-8Y, TosohCorporation, Tokyo, Japan) with SiO2.	Commercialization	dry pressing	400	0.000283
165	10.1016/j.ssi.2006.05.006	Commercial 8YSZ material (TZ-8Y) supplied by Tosoh Corporation (Tokyo, Japan) containing SiO2.	Commercialization	dry pressing	400	0.000401
166	10.1016/j.ssi.2006.05.006	Commercial 8YSZ material (TZ-8Y, Tosoh Corporation, Tokyo, Japan) containing SiO2.	Commercialization	dry pressing	400	0.000521
167	10.1016/j.ssi.2006.05.006	Commercial 8YSZ material (TZ-8Y) supplied by Tosoh Corporation (Tokyo, Japan) containing SiO2.	Commercialization	dry pressing	400	0.00071
168	10.1016/j.ssi.2006.05.006	Commercial 8YSZ powder (TZ-8Y) supplied by Tosoh Corporation (Tokyo, Japan) containing SiO2.	Commercialization	dry pressing	400	0.000225356176309313
169	10.1016/j.ssi.2006.05.006	Commercial 8YSZ material (TZ-8Y) supplied by Tosoh Corporation (Tokyo, Japan) with SiO2.	Commercialization	dry pressing	400	0.000249051398631055
170	10.1016/j.ssi.2006.05.006	Commercial 8YSZ material (TZ-8Y, Tosoh Corporation, Tokyo, Japan) containing SiO2.	Commercialization	dry pressing	400	0.000353672450654121
171	10.1016/j.ssi.2006.05.006	Commercial 8YSZ material (TZ-8Y) supplied by Tosoh Corporation (Tokyo, Japan) with SiO2.	Commercialization	dry pressing	400	0.000430820127209515
172	10.2109/jcersj2.17056	Commercial 8YSZ material (TZ-8Y) supplied by Toso (Japan).	Commercialization	dry pressing	400	0.00267
173	10.2109/jcersj2.17056	Commercial 8YSZ material (TZ-8Y) supplied by Toso (Japan).	Commercialization	dry pressing	530	0.00267
174	10.2109/jcersj2.17056	Commercial 8YSZ material (TZ-8Y) supplied by Toso (Japan).	Commercialization	dry pressing	400	0.000107
175	10.1134/S0020168516030158	CeO, Sc2O3, and Fe2O3 were synthesized in-house by a hydrothermal method.	Hydrothermal synthesis	dry pressing	680	0.01
176	10.1007/s10971-015-3778-1	YSZ powder was prepared in-house by a co-precipitation method.	Coprecipitation method	vapor deposition	427	0.00028
177	10.1007/s10971-015-3778-1	YSZ powder was prepared in-house by a sol–gel method.	Sol–gel method	vapor deposition	427	0.00011
178	10.1007/s10971-015-3778-1	YSZ powder was prepared in-house using the sol–gel method.	Sol–gel method	vapor deposition	427	0.000003
179	10.1016/j.jallcom.2018.08.117	A mixture of ZrO2, Y2O3, and Eu2O3 was used as the starting materials.	Directional melt crystallization	cutting and polishing	900	0.026
180	10.1016/j.jallcom.2018.08.117	A material system consisting of ZrO2, Y2O3, and Eu2O3.	Directional melt crystallization	cutting and polishing	900	0.028
181	10.1016/j.jallcom.2018.08.117	A mixture of ZrO2, Y2O3, and Eu2O3.	Directional melt crystallization	cutting and polishing	900	0.063
182	10.1016/j.jallcom.2018.08.117	ZrO2, Y2O3, and Eu2O3 were used as starting materials.	Directional melt crystallization	cutting and polishing	900	0.015
183	10.1016/j.jallcom.2018.08.117	ZrO2, Y2O3, and Eu2O3 were used as starting materials.	Directional melt crystallization	cutting and polishing	900	0.015
184	10.1016/j.jallcom.2018.08.117	A mixture of ZrO2, Y2O3, and Eu2O3 was used as the material.	Directional melt crystallization	cutting and polishing	900	0.004
185	10.1016/j.ssi.2004.06.012	Self-prepared 3YSZ material using Millennium Performance Chemicals (Australia) as the source.	Sol–gel method	dry pressing	850	0.026
186	10.1016/j.ssi.2004.06.012	Homemade 3YSZ material using Millennium Performance Chemicals (Australia) as the source.	Sol–gel method	dry pressing	850	0.026
187	10.1016/j.ssi.2004.06.012	Self-prepared 3YSZ material using Millennium Performance Chemicals (Australia) as the source.	Sol–gel method	dry pressing	850	0.024
188	10.1016/j.ssi.2004.06.012	Homemade 3YSZ material using Millennium Performance Chemicals (Australia) as the source.	Sol–gel method	dry pressing	850	0.025
189	10.1016/j.ssi.2004.06.012	Self-prepared 3YSZ material using Millennium Performance Chemicals (Australia) as the source.	Sol–gel method	dry pressing	850	0.024
190	10.1016/j.ssi.2004.06.012	Self-prepared 3YSZ material using Millennium Performance Chemicals (Australia) as the source.	Sol–gel method	dry pressing	850	0.024
191	10.1016/j.ssi.2004.06.012	Lab-made 3YSZ material using Millennium Performance Chemicals (Australia).	Sol–gel method	dry pressing	1000	0.058
192	10.1016/j.ssi.2004.06.012	Homemade 3YSZ material using Millennium Performance Chemicals (Australia) as the source.	Sol–gel method	dry pressing	1000	0.055
193	10.1016/S1001-0521(07)60110-7	Commercial 8YSZ material supplied by Farmeiya Jiujiang Advanced Materials Co., Ltd.	Commercialization	dry pressing	1000	0.149568619222635
194	10.1016/S1001-0521(07)60110-7	Commercial 8YSZ and 3YSZ materials supplied by Farmeiya Jiujiang Advanced Materials Co., Ltd.	Commercialization	dry pressing	1000	0.100258843722804
195	10.1016/S1001-0521(07)60110-7	Commercial 8YSZ and 3YSZ materials supplied by Farmeiya Jiujiang Advanced Materials Co., Ltd.	Commercialization	dry pressing	1000	0.0907179532894125
196	10.1016/S1001-0521(07)60110-7	Commercial 8YSZ and 3YSZ materials supplied by Farmeiya Jiujiang Advanced Materials Co., Ltd.	Commercialization	dry pressing	1000	0.11
197	10.1016/S1001-0521(07)60110-7	Commercial 8YSZ and 3YSZ powders supplied by Farmeiya Jiujiang Advanced Materials Co., Ltd.	Commercialization	dry pressing	1000	0.0820849986238988
198	10.1016/S1001-0521(07)60110-7	Commercial 8YSZ and 3YSZ materials supplied by Farmeiya Jiujiang Advanced Materials Co., Ltd.	Commercialization	dry pressing	1000	0.074274
199	10.1016/j.actamat.2008.11.028	A Zr/Y sputtering target material.	Commercialization	magnetron sputtering	500	0.00004
200	10.1016/j.actamat.2008.11.028	A Zr/Y sputtering target was used.	Commercialization	magnetron sputtering	500	0.0022
201	10.1016/j.actamat.2008.11.028	A Zr/Y sputtering target was used as the material.	Commercialization	magnetron sputtering	500	0.005
202	10.1016/j.actamat.2008.11.028	A Zr/Y sputtering target material.	Commercialization	magnetron sputtering	500	0.007
203	10.1016/j.actamat.2008.11.028	A Zr/Y sputtering target was used.	Commercialization	magnetron sputtering	500	0.0028
204	10.1016/j.actamat.2008.11.028	A Zr/Y sputtering target material.	Commercialization	magnetron sputtering	450	0.00000062
205	10.1016/j.actamat.2008.11.028	A Zr/Y sputtering target.	Commercialization	magnetron sputtering	500	0.00003622
206	10.1016/j.actamat.2008.11.028	A Zr/Y sputtering target material.	Commercialization	magnetron sputtering	450	0.00001245
207	10.1016/j.actamat.2008.11.028	A Zr/Y sputtering target material.	Commercialization	magnetron sputtering	450	0.002213
208	10.1016/j.ssi.2010.10.012	Self-prepared ScSZ powder synthesized by the sol–gel method with a purity of 99.9%.	Sol–gel method	dry pressing	400	0.0000938
209	10.1016/j.ssi.2010.10.012	Self-prepared ScSZ synthesized by the sol–gel method with a purity of 99.9%.	Sol–gel method	dry pressing	450	0.000437
210	10.1016/j.ssi.2010.10.012	ScSZ powder synthesized in-house by a sol–gel method with a purity of 99.9%.	Sol–gel method	dry pressing	500	0.001705
211	10.1016/j.ssi.2010.10.012	ScSZ powder synthesized in-house by the sol–gel method with a purity of 99.9%.	Sol–gel method	dry pressing	550	0.004837
212	10.1016/j.ssi.2010.10.012	Self-prepared ScSZ powder synthesized by the sol–gel method with a purity of 99.9%.	Sol–gel method	dry pressing	600	0.011455
213	10.1016/j.ssi.2010.10.012	Self-prepared ScSZ powder produced by the sol–gel method with a purity of 99.9%.	Sol–gel method	dry pressing	650	0.021617
214	10.1016/j.ssi.2010.10.012	Sol–gel synthesized ScSZ with a purity of 99.9%.	Sol–gel method	dry pressing	700	0.036466
215	10.1016/j.ssi.2010.10.012	ScSZ powder synthesized in-house by the sol–gel method with a purity of 99.9%.	Sol–gel method	dry pressing	750	0.046787
