Repository: lanhung/material-conductivity-data-clean

工具：python、mysql  
使用前先配置.env中openai的key
```
#建库建表
mysql -h 127.0.0.1 -P 3306 -u root -p < sql/create_db_tb.sql

pip install -r requirement.txt

# 把data目录下的原始数据data_20251205.xlsx导入到MySQL中
python scripts/load_raw_data_to_mysql.py

# 使用chatgpt翻译列material_source_and_purity中的数据为英文
python scripts/translate_column_material_source_and_purity.py

# 使用chatgpt翻译列synthesis_method和processing_route中的数据为英文
python scripts/translate_column_synthesis_method_and_processing_route.py

# 把原始的数据进行抽取清洗转换
mysql -h 127.0.0.1 -P 3306 -u root -p < sql/etl.sql
```

test_clean_data.sql文件是用来做清洗测试的，逻辑都合并在了etl.sql中

File: data/raw_conductivity_samples.tsv (part 1 of 5)
sample_id	reference	material_source_and_purity	synthesis_method	processing_route	sintering_temperature	sintering_duration	dopant_element	dopant_ionic_radius	dopant_valence	dopant_molar_fraction	crystal_phase	operating_temperature	conductivity
1	10.1016/j.ssi.2006.09.003	YSZ，商品化材料(Toyo Soda)，>99%	商品化	干压成型	1550	2h	Y	101.9	+3	0.085	c	950	0.016
2	10.1016/j.ssi.2006.09.003	YSZ，商品化材料(Kerafol GmbH)	商品化	干压成型	1350	2h	Y	101.9	+3	0.1	c	950	0.014
3	10.1016/j.ijhydene.2015.09.124	Sc2O3, 商品化材料(Adventech, Korea)，6.8 mol%	商品化	射频溅射	/	/	Sc	87	+3	0.067	c	500	0.00024
4	10.1016/S0955-2219(02)00421-1	YSZ，商品化材料(Praxair, USA)	商品化	放电等离子烧结	1500	3min	Y	101.9	+3	0.03	t	1000	0.05
5	10.3139/146.111204	Dy2O3，商品化材料(Alfa Aesar)	固相合成	干压成型	1100	6h	Dy	102.7	+3	0.1	c	700	0.00043
6	10.3139/146.111204	Dy2O3，商品化材料(Alfa Aesar)，Bi2O3，商品化材料(99.9%, SRL)	固相合成	干压成型	1100	6h	Dy/Bi	102.7/96	+3	10%/2%	c	700	0.0035
7	10.1016/j.mtcomm.2022.103546	YSZ，商品化材料	商品化	干压成型	1400	10h	Y	101.9	+3	0.08	c	800	0.12
8	10.1016/j.matchemphys.2018.10.019	YSZ，自制；Fe(NO3)3，Zn(NO3)2	固相合成	干压成型	1550	5h	Y/Fe/Zn	101.9/64.5/74	+3/+3/+2	5%/2%/1%	c/t/m	300	7.398×10-6 
9	10.3390/app11135939	 YSZ，商品化材料（Innovnano, Portugal, d50 = 500 nm）；Pr6O11，商品化材料(Alfa Aesar, 99.5% purity)	固相合成	干压成型	1450	1h	Y/Pr	101.9/112.6	+3/+3	5%/5%	c/o	700	0.00684
10	10.3390/app11135939	 YSZ，商品化材料（Innovnano, Portugal, d50 = 500 nm）；Pr6O11，商品化材料(Alfa Aesar, 99.5% purity)	固相合成	干压成型	1450	4h	Y/Pr	101.9/112.6	+3/+3	5%/10%	c/o	700	0.00483
11	10.3390/app11135939	 YSZ，商品化材料（Innovnano, Portugal, d50 = 500 nm）；Pr6O11，商品化材料(Alfa Aesar, 99.5% purity)	固相合成	干压成型	1450	9h	Y/Pr	101.9/112.6	+3/+3	5%/15%	c/o	700	0.00302
12	10.3390/app11135939	 YSZ，商品化材料（Innovnano, Portugal, d50 = 500 nm）；Pr6O11，商品化材料(Alfa Aesar, 99.5% purity)	固相合成	干压成型	1500	1h	Y/Pr	101.9/112.6	+3/+3	5%/10%	c/o	700	0.00469
13	10.3390/app11135939	 YSZ，商品化材料（Innovnano, Portugal, d50 = 500 nm）；Pr6O11，商品化材料(Alfa Aesar, 99.5% purity)	固相合成	干压成型	1500	4h	Y/Pr	101.9/112.6	+3/+3	5%/15%	c/o	700	0.00299
14	10.3390/app11135939	 YSZ，商品化材料（Innovnano, Portugal, d50 = 500 nm）；Pr6O11，商品化材料(Alfa Aesar, 99.5% purity)	固相合成	干压成型	1500	9h	Y/Pr	101.9/112.6	+3/+3	5%/5%	c	700	0.00719
15	10.3390/app11135939	 YSZ，商品化材料（Innovnano, Portugal, d50 = 500 nm）；Pr6O11，商品化材料(Alfa Aesar, 99.5% purity)	固相合成	干压成型	1550	1h	Y/Pr	101.9/112.6	+3/+3	5%/15%	c/o	700	0.00276
16	10.3390/app11135939	 YSZ，商品化材料（Innovnano, Portugal, d50 = 500 nm）；Pr6O11，商品化材料(Alfa Aesar, 99.5% purity)	固相合成	干压成型	1550	4h	Y/Pr	101.9/112.6	+3/+3	5%/5%	c	700	0.00426
17	10.3390/app11135939	 YSZ，商品化材料（Innovnano, Portugal, d50 = 500 nm）；Pr6O11，商品化材料(Alfa Aesar, 99.5% purity)	固相合成	干压成型	1550	9h	Y/Pr	101.9/112.6	+3/+3	5%/10%	c	700	0.00473
18	10.1016/j.ceramint.2021.03.158	ZrO2，商业化材料(99.57 wt% with 1.91 wt% of HfO2, Z-Tech, NH, USA)；Lu2O3,商业化材料(99.99%, Alfa Aesar, MA, USA) 	固相合成	干压成型	1600	6h	Lu	97.7	+3	0.08	c/t	950	0.226
19	10.1016/j.ceramint.2021.03.158	ZrO2，商业化材料(99.57 wt% with 1.91 wt% of HfO2, Z-Tech, NH, USA)； Sc2O3，商业化材料(99.99%, Alfa Aesar, MA, USA)	固相合成	干压成型	1600	6h	Sc	87	+3	0.08	c/t	950	0.193
20	10.1016/j.ceramint.2021.03.158	ZrO2，商业化材料(99.57 wt% with 1.91 wt% of HfO2, Z-Tech, NH, USA)；Y2O3，商业化材料(99.99%, Aldrich, MO, USA)	固相合成	干压成型	1600	6h	Y	101.9	+3	0.08	c/t	950	0.014
21	10.1016/j.ceramint.2021.03.158	ZrO2，商业化材料(99.57 wt% with 1.91 wt% of HfO2, Z-Tech, NH, USA)；Lu2O3,商业化材料(99.99%, Alfa Aesar, MA, USA) 	固相合成	干压成型	1600	6h	Lu	97.7	+3	0.08	c/t	900	0.153
22	10.1016/j.ceramint.2021.03.158	ZrO2，商业化材料(99.57 wt% with 1.91 wt% of HfO2, Z-Tech, NH, USA)； Sc2O3，商业化材料(99.99%, Alfa Aesar, MA, USA)	固相合成	干压成型	1600	6h	Sc	87	+3	0.08	c/t	900	0.121
23	10.1016/j.ceramint.2021.03.158	ZrO2，商业化材料(99.57 wt% with 1.91 wt% of HfO2, Z-Tech, NH, USA)；Y2O3，商业化材料(99.99%, Aldrich, MO, USA)	固相合成	干压成型	1600	6h	Y	101.9	+3	0.08	c/t	900	0.01005
24	10.1016/j.ceramint.2021.03.158	ZrO2，商业化材料(99.57 wt% with 1.91 wt% of HfO2, Z-Tech, NH, USA)；Lu2O3,商业化材料(99.99%, Alfa Aesar, MA, USA) 	固相合成	干压成型	1600	6h	Lu	97.7	+3	0.08	c/t	850	0.955
25	10.1016/j.ceramint.2021.03.158	ZrO2，商业化材料(99.57 wt% with 1.91 wt% of HfO2, Z-Tech, NH, USA)； Sc2O3，商业化材料(99.99%, Alfa Aesar, MA, USA)	固相合成	干压成型	1600	6h	Sc	87	+3	0.08	c/t	850	0.078
26	10.1016/j.ceramint.2021.03.158	ZrO2，商业化材料(99.57 wt% with 1.91 wt% of HfO2, Z-Tech, NH, USA)；Y2O3，商业化材料(99.99%, Aldrich, MO, USA)	固相合成	干压成型	1600	6h	Y	101.9	+3	0.08	c/t	850	0.0024
27	10.1016/j.ceramint.2021.03.158	ZrO2，商业化材料(99.57 wt% with 1.91 wt% of HfO2, Z-Tech, NH, USA)；Lu2O3,商业化材料(99.99%, Alfa Aesar, MA, USA) 	固相合成	干压成型	1600	6h	Lu	97.7	+3	0.08	c/t	800	0.572
28	10.1016/j.ceramint.2021.03.158	ZrO2，商业化材料(99.57 wt% with 1.91 wt% of HfO2, Z-Tech, NH, USA)； Sc2O3，商业化材料(99.99%, Alfa Aesar, MA, USA)	固相合成	干压成型	1600	6h	Sc	87	+3	0.08	c/t	800	0.553
29	10.1016/j.ceramint.2021.03.158	ZrO2，商业化材料(99.57 wt% with 1.91 wt% of HfO2, Z-Tech, NH, USA)；Y2O3，商业化材料(99.99%, Aldrich, MO, USA)	固相合成	干压成型	1600	6h	Y	101.9	+3	0.08	c/t	800	0.0009
30	10.1016/j.ceramint.2021.03.158	ZrO2，商业化材料(99.57 wt% with 1.91 wt% of HfO2, Z-Tech, NH, USA)；Lu2O3,商业化材料(99.99%, Alfa Aesar, MA, USA) 	固相合成	干压成型	1600	6h	Lu	97.7	+3	0.08	c/t	750	0.038
31	10.1016/j.ceramint.2021.03.158	ZrO2，商业化材料(99.57 wt% with 1.91 wt% of HfO2, Z-Tech, NH, USA)； Sc2O3，商业化材料(99.99%, Alfa Aesar, MA, USA)	固相合成	干压成型	1600	6h	Sc	87	+3	0.08	c/t	750	0.04
32	10.1016/j.ceramint.2021.03.158	ZrO2，商业化材料(99.57 wt% with 1.91 wt% of HfO2, Z-Tech, NH, USA)；Y2O3，商业化材料(99.99%, Aldrich, MO, USA)	固相合成	干压成型	1600	6h	Y	101.9	+3	0.08	c/t	750	0.0003
33	10.1016/j.ceramint.2021.03.158	ZrO2，商业化材料(99.57 wt% with 1.91 wt% of HfO2, Z-Tech, NH, USA)；Lu2O3,商业化材料(99.99%, Alfa Aesar, MA, USA) 	固相合成	干压成型	1600	6h	Lu	97.7	+3	0.08	c/t	700	0.0158
34	10.1016/j.ceramint.2021.03.158	ZrO2，商业化材料(99.57 wt% with 1.91 wt% of HfO2, Z-Tech, NH, USA)； Sc2O3，商业化材料(99.99%, Alfa Aesar, MA, USA)	固相合成	干压成型	1600	6h	Sc	87	+3	0.08	c/t	700	0.0192
35	10.1016/j.ceramint.2021.03.158	ZrO2，商业化材料(99.57 wt% with 1.91 wt% of HfO2, Z-Tech, NH, USA)；Y2O3，商业化材料(99.99%, Aldrich, MO, USA)	固相合成	干压成型	1600	6h	Y	101.9	+3	0.08	c/t	700	0.0002
36	10.1016/j.ijhydene.2020.08.085	Sc0.1Ce0.005Gd0.005Zr0.89，商品化材料，Kceracell, Republic of Korea；Bi2O3，商业化材料(Sigma Aldrich)	固相合成	干压成型	1350	4h	Bi/Sc/Ce/Gd	96/87/105.3/97	+3/+3/+4/+3	2%/10%/0.5%/0.5%	c/β	800	0.0023
37	10.3390/cryst12050620	"ZrO2，商业化材料 (SCRC, 2–4μm,purity: >99%)；MnO，商业化材料(Alfa Aesar, 2–4 
μm, purity: >99.5%)"	固相合成	干压成型	1400	12h	Mn	83	+2	0.25	c	600	0.0144
38	10.3390/cryst12050620	"ZrO2，商业化材料 (SCRC, 2–4μm,purity: >99%)；MnO，商业化材料(Alfa Aesar, 2–4 
μm, purity: >99.5%)"	固相合成	干压成型	1400	12h	Mn	83	+2	0.25	c	1000	0.182
39	10.2109/jcersj2.15297	硝酸氧锆、硝酸钇、硝酸铋	共沉淀法	干压成型	1300	5min	Y	101.9	+3	0.085	c	450	2.4679×10-5
40	10.2109/jcersj2.15297	硝酸氧锆、硝酸钇、硝酸铋	共沉淀法	干压成型	1300	30min	Y	101.9	+3	0.085	c	450	2.4641×10-5
41	10.2109/jcersj2.15297	硝酸氧锆、硝酸钇、硝酸铋	共沉淀法	干压成型	1300	4h	Y	101.9	+3	0.085	c	450	2.4666×10-5
42	10.2109/jcersj2.15297	硝酸氧锆、硝酸钇、硝酸铋	共沉淀法	干压成型	1300	5min	Y/Bi	101.9/96	+3/+3	8%/4%	c/β	450	3.4623×10-5
43	10.2109/jcersj2.15297	硝酸氧锆、硝酸钇、硝酸铋	共沉淀法	干压成型	1300	30min	Y/Bi	101.9/96	+3/+3	8%/4%	c	450	1.616×10-5
44	10.2109/jcersj2.15297	硝酸氧锆、硝酸钇、硝酸铋	共沉淀法	干压成型	1300	4h	Y/Bi	101.9/96	+3/+3	8%/4%	c	450	2.9005×10-5
45	10.1016/j.ssi.2004.02.007	"Sc2O3，商业化材料(StanfordMaterial,99.99%purity)；ZrO2,商业化材料(Fluka, 99%purity);
Y2O3,商业化材料(Alfa Aesar, 99.9%purity)."	固相合成	干压成型	1600	16h	Y/Sc	101.9/87	+3/+3	1%/10%	c	800	0.0518
46	10.1016/j.ssi.2004.02.007	"Sc2O3，商业化材料(StanfordMaterial,99.99%purity)；ZrO2,商业化材料(Fluka, 99%purity);
Y2O3,商业化材料(Alfa Aesar, 99.9%purity)."	固相合成	干压成型	1600	16h	Y/Sc	101.9/87	+3/+3	2%/9%	c	800	0.0589
47	10.1016/j.ssi.2004.02.007	"Sc2O3，商业化材料(StanfordMaterial,99.99%purity)；ZrO2,商业化材料(Fluka, 99%purity);
Y2O3,商业化材料(Alfa Aesar, 99.9%purity)."	固相合成	干压成型	1600	16h	Y/Sc	101.9/87	+3/+3	3%/8%	c	800	0.0352
48	10.1016/j.ssi.2004.02.007	Sc2O3，商业化材料(StanfordMaterial,99.99%purity)；ZrO2,商业化材料(Fluka, 99%purity)	固相合成	干压成型	1600	16h	Sc	87	+3	0.11	c/r	800	0.0433
49	10.1016/j.ssi.2004.02.007	"ZrO2,商业化材料(Fluka, 99%purity);
Y2O3,商业化材料(Alfa Aesar, 99.9%purity)."	固相合成	干压成型	1600	16h	Y	101.9	+3	0.11	c	800	0.014
50	10.1515/amm-2015-0248	硝酸锆、硝酸钇（sigma-aldrich）	溶胶凝胶法	干压成型	1200	2h	Y	101.9	+3/+3	0.03	/	500	5.2884×10-6
51	10.1515/amm-2015-0248	硝酸锆、硝酸钇、硝酸钆（sigma-aldrich）	溶胶凝胶法	干压成型	1200	2h	Y/Gd	101.9/97	+3/+3	3%/0.25%	/	500	1.5073×10-4
52	10.1515/amm-2015-0248	硝酸锆、硝酸钇、硝酸钆（sigma-aldrich）	溶胶凝胶法	干压成型	1200	2h	Y/Gd	101.9/97	+3/+3	3%/0.5%	/	500	4.108×10-5
53	10.1515/amm-2015-0248	硝酸锆、硝酸钇、硝酸钆（sigma-aldrich）	溶胶凝胶法	干压成型	1200	2h	Y/Gd	101.9/97	+3/+3	3%/1%	/	500	7.4852×10-5
54	10.1016/j.msea.2006.12.072	"ZrO2,
Farmeiya (Jiujiang) Advanced Material Co., Ltd., China, 99.9%; Y2O3, Yb2O3,
GeoQuin Nano Rare Earth Co., Ltd., China, 99%"	固相合成	干压成型	1600	4h	Y/Yb	101.9/98.5	+3/+3	5%/2.5%	c	1000	0.128
55	10.1016/j.msea.2006.12.072	"ZrO2,
Farmeiya (Jiujiang) Advanced Material Co., Ltd., China, 99.9%; Y2O3, Yb2O3,
 Sc2O3, GeoQuin Nano Rare Earth Co., Ltd., China, 99%"	固相合成	干压成型	1600	4h	Y/Yb/Sc	101.9/98.5/87	+3/+3/+3	4.89%/2.44%/0.47%	c	1000	0.15
56	10.1016/j.msea.2006.12.072	"ZrO2,
Farmeiya (Jiujiang) Advanced Material Co., Ltd., China, 99.9%; Y2O3, Yb2O3,
 Sc2O3, GeoQuin Nano Rare Earth Co., Ltd., China, 99%"	固相合成	干压成型	1600	4h	Y/Yb/Sc	101.9/98.5/87	+3/+3/+3	4.88%/2.44%/0.98%	c	1000	0.18
57	10.1016/j.msea.2006.12.072	"ZrO2,
Farmeiya (Jiujiang) Advanced Material Co., Ltd., China, 99.9%; Y2O3, Yb2O3,
 Sc2O3, GeoQuin Nano Rare Earth Co., Ltd., China, 99%"	固相合成	干压成型	1600	4h	Y/Yb/Sc	101.9/98.5/87	+3/+3/+3	4.75%/2.38%/2.38%	c	1000	0.162
58	10.1016/j.msea.2006.12.072	"ZrO2,
Farmeiya (Jiujiang) Advanced Material Co., Ltd., China, 99.9%; Y2O3, Yb2O3,
 Sc2O3, GeoQuin Nano Rare Earth Co., Ltd., China, 99%"	固相合成	干压成型	1600	4h	Y/Yb/Sc	101.9/98.5/87	+3/+3/+3	4.56%/2.29%/4.56%	c	1000	0.152
59	10.1016/j.msea.2006.12.072	"ZrO2,
Farmeiya (Jiujiang) Advanced Material Co., Ltd., China, 99.9%; Y2O3, Yb2O3,
 Sc2O3, GeoQuin Nano Rare Earth Co., Ltd., China, 99%"	固相合成	干压成型	1600	4h	Y/Yb/Sc	101.9/98.5/87	+3/+3/+3	4.41%/2.21%/5.88%	c	1000	0.102
60	10.1016/j.msea.2006.12.072	"ZrO2,
Farmeiya (Jiujiang) Advanced Material Co., Ltd., China, 99.9%; Y2O3, Yb2O3,
GeoQuin Nano Rare Earth Co., Ltd., China, 99%"	固相合成	干压成型	1600	4h	Y/Yb	101.9/98.5	+3/+3	5%/2.5%	c	950	0.091
61	10.1016/j.msea.2006.12.072	"ZrO2,
Farmeiya (Jiujiang) Advanced Material Co., Ltd., China, 99.9%; Y2O3, Yb2O3,
 Sc2O3, GeoQuin Nano Rare Earth Co., Ltd., China, 99%"	固相合成	干压成型	1600	4h	Y/Yb/Sc	101.9/98.5/87	+3/+3/+3	4.89%/2.44%/0.47%	c	950	0.121
62	10.1016/j.msea.2006.12.072	"ZrO2,
Farmeiya (Jiujiang) Advanced Material Co., Ltd., China, 99.9%; Y2O3, Yb2O3,
 Sc2O3, GeoQuin Nano Rare Earth Co., Ltd., China, 99%"	固相合成	干压成型	1600	4h	Y/Yb/Sc	101.9/98.5/87	+3/+3/+3	4.88%/2.44%/0.98%	c	950	0.142
63	10.1016/j.msea.2006.12.072	"ZrO2,
Farmeiya (Jiujiang) Advanced Material Co., Ltd., China, 99.9%; Y2O3, Yb2O3,
 Sc2O3, GeoQuin Nano Rare Earth Co., Ltd., China, 99%"	固相合成	干压成型	1600	4h	Y/Yb/Sc	101.9/98.5/87	+3/+3/+3	4.75%/2.38%/2.38%	c	950	0.129
64	10.1016/j.msea.2006.12.072	"ZrO2,
Farmeiya (Jiujiang) Advanced Material Co., Ltd., China, 99.9%; Y2O3, Yb2O3,
 Sc2O3, GeoQuin Nano Rare Earth Co., Ltd., China, 99%"	固相合成	干压成型	1600	4h	Y/Yb/Sc	101.9/98.5/87	+3/+3/+3	4.56%/2.29%/4.56%	c	950	0.097
65	10.1016/j.msea.2006.12.072	"ZrO2,
Farmeiya (Jiujiang) Advanced Material Co., Ltd., China, 99.9%; Y2O3, Yb2O3,
 Sc2O3, GeoQuin Nano Rare Earth Co., Ltd., China, 99%"	固相合成	干压成型	1600	4h	Y/Yb/Sc	101.9/98.5/87	+3/+3/+3	4.41%/2.21%/5.88%	c	950	0.068
66	10.1016/j.msea.2006.12.072	"ZrO2,
Farmeiya (Jiujiang) Advanced Material Co., Ltd., China, 99.9%; Y2O3, Yb2O3,
GeoQuin Nano Rare Earth Co., Ltd., China, 99%"	固相合成	干压成型	1600	4h	Y/Yb	101.9/98.5	+3/+3	5%/2.5%	c	900	0.064
67	10.1016/j.msea.2006.12.072	"ZrO2,
Farmeiya (Jiujiang) Advanced Material Co., Ltd., China, 99.9%; Y2O3, Yb2O3,
 Sc2O3, GeoQuin Nano Rare Earth Co., Ltd., China, 99%"	固相合成	干压成型	1600	4h	Y/Yb/Sc	101.9/98.5/87	+3/+3/+3	4.89%/2.44%/0.47%	c	900	0.079
68	10.1016/j.msea.2006.12.072	"ZrO2,
Farmeiya (Jiujiang) Advanced Material Co., Ltd., China, 99.9%; Y2O3, Yb2O3,
 Sc2O3, GeoQuin Nano Rare Earth Co., Ltd., China, 99%"	固相合成	干压成型	1600	4h	Y/Yb/Sc	101.9/98.5/87	+3/+3/+3	4.88%/2.44%/0.98%	c	900	0.098
69	10.1016/j.msea.2006.12.072	"ZrO2,
Farmeiya (Jiujiang) Advanced Material Co., Ltd., China, 99.9%; Y2O3, Yb2O3,
 Sc2O3, GeoQuin Nano Rare Earth Co., Ltd., China, 99%"	固相合成	干压成型	1600	4h	Y/Yb/Sc	101.9/98.5/87	+3/+3/+3	4.75%/2.38%/2.38%	c	900	0.092
70	10.1016/j.msea.2006.12.072	"ZrO2,
Farmeiya (Jiujiang) Advanced Material Co., Ltd., China, 99.9%; Y2O3, Yb2O3,
 Sc2O3, GeoQuin Nano Rare Earth Co., Ltd., China, 99%"	固相合成	干压成型	1600	4h	Y/Yb/Sc	101.9/98.5/87	+3/+3/+3	4.56%/2.29%/4.56%	c	900	0.069
71	10.1016/j.msea.2006.12.072	"ZrO2,
Farmeiya (Jiujiang) Advanced Material Co., Ltd., China, 99.9%; Y2O3, Yb2O3,
 Sc2O3, GeoQuin Nano Rare Earth Co., Ltd., China, 99%"	固相合成	干压成型	1600	4h	Y/Yb/Sc	101.9/98.5/87	+3/+3/+3	4.41%/2.21%/5.88%	c	900	0.042
72	10.1016/j.msea.2006.12.072	"ZrO2,
Farmeiya (Jiujiang) Advanced Material Co., Ltd., China, 99.9%; Y2O3, Yb2O3,
 GeoQuin Nano Rare Earth Co., Ltd., China, 99%"	固相合成	干压成型	1600	4h	Y/Yb	101.9/98.5	+3/+3	5%/2.5%	c	1000	0.129
73	10.1016/j.msea.2006.12.072	"ZrO2,
Farmeiya (Jiujiang) Advanced Material Co., Ltd., China, 99.9%; Y2O3, Yb2O3,
Dy2O3, GeoQuin Nano Rare Earth Co., Ltd., China, 99%"	固相合成	干压成型	1600	4h	Y/Yb/Dy	101.9/98.5/102.7	+3/+3/+3	4.89%/2.44%/0.47%	c	1000	0.148
74	10.1016/j.msea.2006.12.072	"ZrO2,
Farmeiya (Jiujiang) Advanced Material Co., Ltd., China, 99.9%; Y2O3, Yb2O3,
Dy2O3, GeoQuin Nano Rare Earth Co., Ltd., China, 99%"	固相合成	干压成型	1600	4h	Y/Yb/Dy	101.9/98.5/102.7	+3/+3/+3	4.88%/2.44%/0.98%	c	1000	0.16
75	10.1016/j.msea.2006.12.072	"ZrO2,
Farmeiya (Jiujiang) Advanced Material Co., Ltd., China, 99.9%; Y2O3, Yb2O3,
Dy2O3, GeoQuin Nano Rare Earth Co., Ltd., China, 99%"	固相合成	干压成型	1600	4h	Y/Yb/Dy	101.9/98.5/102.7	+3/+3/+3	4.75%/2.38%/2.38%	c	1000	0.104
76	10.1016/j.msea.2006.12.072	"ZrO2,
Farmeiya (Jiujiang) Advanced Material Co., Ltd., China, 99.9%; Y2O3, Yb2O3,
Dy2O3, GeoQuin Nano Rare Earth Co., Ltd., China, 99%"	固相合成	干压成型	1600	4h	Y/Yb/Dy	101.9/98.5/102.7	+3/+3/+3	4.56%/2.29%/4.56%	c	1000	0.057
77	10.1016/j.msea.2006.12.072	"ZrO2,
Farmeiya (Jiujiang) Advanced Material Co., Ltd., China, 99.9%; Y2O3, Yb2O3,
Dy2O3, GeoQuin Nano Rare Earth Co., Ltd., China, 99%"	固相合成	干压成型	1600	4h	Y/Yb/Dy	101.9/98.5/102.7	+3/+3/+3	4.41%/2.21%/5.88%	c	1000	0.036
78	10.1016/j.msea.2006.12.072	"ZrO2,
Farmeiya (Jiujiang) Advanced Material Co., Ltd., China, 99.9%; Y2O3, Yb2O3,
 GeoQuin Nano Rare Earth Co., Ltd., China, 99%"	固相合成	干压成型	1600	4h	Y/Yb	101.9/98.5	+3/+3	5%/2.5%	c	950	0.091
79	10.1016/j.msea.2006.12.072	"ZrO2,
Farmeiya (Jiujiang) Advanced Material Co., Ltd., China, 99.9%; Y2O3, Yb2O3,
Dy2O3, GeoQuin Nano Rare Earth Co., Ltd., China, 99%"	固相合成	干压成型	1600	4h	Y/Yb/Dy	101.9/98.5/102.7	+3/+3/+3	4.89%/2.44%/0.47%	c	950	0.123
80	10.1016/j.msea.2006.12.072	"ZrO2,
Farmeiya (Jiujiang) Advanced Material Co., Ltd., China, 99.9%; Y2O3, Yb2O3,
Dy2O3, GeoQuin Nano Rare Earth Co., Ltd., China, 99%"	固相合成	干压成型	1600	4h	Y/Yb/Dy	101.9/98.5/102.7	+3/+3/+3	4.88%/2.44%/0.98%	c	950	0.134
81	10.1016/j.msea.2006.12.072	"ZrO2,
Farmeiya (Jiujiang) Advanced Material Co., Ltd., China, 99.9%; Y2O3, Yb2O3,
Dy2O3, GeoQuin Nano Rare Earth Co., Ltd., China, 99%"	固相合成	干压成型	1600	4h	Y/Yb/Dy	101.9/98.5/102.7	+3/+3/+3	4.75%/2.38%/2.38%	c	950	0.068
82	10.1016/j.msea.2006.12.072	"ZrO2,
Farmeiya (Jiujiang) Advanced Material Co., Ltd., China, 99.9%; Y2O3, Yb2O3,
Dy2O3, GeoQuin Nano Rare Earth Co., Ltd., China, 99%"	固相合成	干压成型	1600	4h	Y/Yb/Dy	101.9/98.5/102.7	+3/+3/+3	4.56%/2.29%/4.56%	c	950	0.039
83	10.1016/j.msea.2006.12.072	"ZrO2,
Farmeiya (Jiujiang) Advanced Material Co., Ltd., China, 99.9%; Y2O3, Yb2O3,
Dy2O3, GeoQuin Nano Rare Earth Co., Ltd., China, 99%"	固相合成	干压成型	1600	4h	Y/Yb/Dy	101.9/98.5/102.7	+3/+3/+3	4.41%/2.21%/5.88%	c	950	0.024
84	10.1016/j.msea.2006.12.072	"ZrO2,
Farmeiya (Jiujiang) Advanced Material Co., Ltd., China, 99.9%; Y2O3, Yb2O3,
 GeoQuin Nano Rare Earth Co., Ltd., China, 99%"	固相合成	干压成型	1600	4h	Y/Yb	101.9/98.5	+3/+3	5%/2.5%	c	900	0.064
85	10.1016/j.msea.2006.12.072	"ZrO2,
Farmeiya (Jiujiang) Advanced Material Co., Ltd., China, 99.9%; Y2O3, Yb2O3,
Dy2O3, GeoQuin Nano Rare Earth Co., Ltd., China, 99%"	固相合成	干压成型	1600	4h	Y/Yb/Dy	101.9/98.5/102.7	+3/+3/+3	4.89%/2.44%/0.47%	c	900	0.088
86	10.1016/j.msea.2006.12.072	"ZrO2,
Farmeiya (Jiujiang) Advanced Material Co., Ltd., China, 99.9%; Y2O3, Yb2O3,
Dy2O3, GeoQuin Nano Rare Earth Co., Ltd., China, 99%"	固相合成	干压成型	1600	4h	Y/Yb/Dy	101.9/98.5/102.7	+3/+3/+3	4.88%/2.44%/0.98%	c	900	0.092
87	10.1016/j.msea.2006.12.072	"ZrO2,
Farmeiya (Jiujiang) Advanced Material Co., Ltd., China, 99.9%; Y2O3, Yb2O3,
Dy2O3, GeoQuin Nano Rare Earth Co., Ltd., China, 99%"	固相合成	干压成型	1600	4h	Y/Yb/Dy	101.9/98.5/102.7	+3/+3/+3	4.75%/2.38%/2.38%	c	900	0.052
88	10.1016/j.msea.2006.12.072	"ZrO2,
Farmeiya (Jiujiang) Advanced Material Co., Ltd., China, 99.9%; Y2O3, Yb2O3,
Dy2O3, GeoQuin Nano Rare Earth Co., Ltd., China, 99%"	固相合成	干压成型	1600	4h	Y/Yb/Dy	101.9/98.5/102.7	+3/+3/+3	4.56%/2.29%/4.56%	c	900	0.025
89	10.1016/j.msea.2006.12.072	"ZrO2,
Farmeiya (Jiujiang) Advanced Material Co., Ltd., China, 99.9%; Y2O3, Yb2O3,
Dy2O3, GeoQuin Nano Rare Earth Co., Ltd., China, 99%"	固相合成	干压成型	1600	4h	Y/Yb/Dy	101.9/98.5/102.7	+3/+3/+3	4.41%/2.21%/5.88%	c	900	0.013
90	10.2109/jcersj2.123.250	YSZ靶材	商品化	射频溅射	550	/	Y	101.9	+3	0.08	c	560	0.078
91	1002-0721(2005)-0309-04（稀土学报）	Zr(NO3)4·5H2O,Y(NO3)3·6H2O,Yb(NO3)3·6H2O,Sc2O3	甘氨酸法	干压成型	1600	4h	Y/Yb/Sc	101.9/98.5/87	+3/+3/+3	5.35%/2.67%/1.07%	c	1000	0.15
92	1002-0721(2005)-0309-04（稀土学报）	Zr(NO3)4·5H2O,Y(NO3)3·6H2O,Yb(NO3)3·6H2O,Sc2O3,Al(NO3)·9H2O	甘氨酸法	干压成型	1600	4h	Y/Yb/Sc/Al	101.9/98.5/87/54	+3/+3/+3/+3	5.32%/2.66%/1.06%/0.28%	c	1000	0.14
93	1002-0721(2005)-0309-04（稀土学报）	Zr(NO3)4·5H2O,Y(NO3)3·6H2O,Yb(NO3)3·6H2O,Sc2O3,CaCO3	甘氨酸法	干压成型	1600	4h	Y/Yb/Sc/Ca	101.9/98.5/87/112	+3/+3/+3/+2	5.23%/2.61%/1.05%/2.13%	c	1000	0.08
94	1002-0721(2005)-0309-04（稀土学报）	Zr(NO3)4·5H2O,Y(NO3)3·6H2O,Yb(NO3)3·6H2O,Sc2O3,Al(NO3)·9H2O,CaCO3	甘氨酸法	干压成型	1600	4h	Y/Yb/Sc/Al/Ca	101.9/98.5/87/54/112	+3/+3/+3/+3/+2	5.22%/2.61%/1.04%/0.27/2.13%	c	1000	0.119
95	1002-0721(2005)-0309-04（稀土学报）	Zr(NO3)4·5H2O,Y(NO3)3·6H2O,Yb(NO3)3·6H2O,Dy(NO3)·6H2O	甘氨酸法	干压成型	1600	4h	Y/Yb/Dy	101.9/98.5/102.7	+3/+3/+3	5.39%/2.69%/0.27%	c	1000	0.15
96	1002-0721(2005)-0309-04（稀土学报）	Zr(NO3)4·5H2O,Y(NO3)3·6H2O,Yb(NO3)3·6H2O,Dy(NO3)·6H2O,Al(NO3)·9H2O	甘氨酸法	干压成型	1600	4h	Y/Yb/Dy/Al	101.9/98.5/102.7/54	+3/+3/+3/+3	5.37%/2.68%/0.27%/0.28%	c	1000	0.14
97	1002-0721(2005)-0309-04（稀土学报）	Zr(NO3)4·5H2O,Y(NO3)3·6H2O,Yb(NO3)3·6H2O,Dy(NO3)·6H2O,CaCO3	甘氨酸法	干压成型	1600	4h	Y/Yb/Dy/Ca	101.9/98.5/102.7/112	+3/+3/+3/+2	5.27%/2.63%/0.26%/2.15%	c	1000	0.078
98	1002-0721(2005)-0309-04（稀土学报）	Zr(NO3)4·5H2O,Y(NO3)3·6H2O,Yb(NO3)3·6H2O,Dy(NO3)·6H2O,Al(NO3)·9H2O,CaCO3	甘氨酸法	干压成型	1600	4h	Y/Yb/Dy/Al/Ca	101.9/98.5/102.7/54/112	+3/+3/+3/+3/+2	5.26%/2.63%/0.27%/0.27%/2.14%	c	1000	0.113
99	1002-0721(2005)-0309-04（稀土学报）	Zr(NO3)4·5H2O,Y(NO3)3·6H2O,Yb(NO3)3·6H2O,Sc2O3	甘氨酸法	干压成型	1600	4h	Y/Yb/Sc	101.9/98.5/87	+3/+3/+3	5.35%/2.67%/1.07%	c	800	0.04
100	1002-0721(2005)-0309-04（稀土学报）	Zr(NO3)4·5H2O,Y(NO3)3·6H2O,Yb(NO3)3·6H2O,Sc2O3,Al(NO3)·9H2O	甘氨酸法	干压成型	1600	4h	Y/Yb/Sc/Al	101.9/98.5/87/54	+3/+3/+3/+3	5.32%/2.66%/1.06%/0.28%	c	800	0.033
101	1002-0721(2005)-0309-04（稀土学报）	Zr(NO3)4·5H2O,Y(NO3)3·6H2O,Yb(NO3)3·6H2O,Sc2O3,CaCO3	甘氨酸法	干压成型	1600	4h	Y/Yb/Sc/Ca	101.9/98.5/87/112	+3/+3/+3/+2	5.23%/2.61%/1.05%/2.13%	c	800	0.015
102	1002-0721(2005)-0309-04（稀土学报）	Zr(NO3)4·5H2O,Y(NO3)3·6H2O,Yb(NO3)3·6H2O,Sc2O3,Al(NO3)·9H2O,CaCO3	甘氨酸法	干压成型	1600	4h	Y/Yb/Sc/Al/Ca	101.9/98.5/87/54/112	+3/+3/+3/+3/+2	5.22%/2.61%/1.04%/0.27/2.13%	c	800	0.026
103	1002-0721(2005)-0309-04（稀土学报）	Zr(NO3)4·5H2O,Y(NO3)3·6H2O,Yb(NO3)3·6H2O,Dy(NO3)·6H2O	甘氨酸法	干压成型	1600	4h	Y/Yb/Dy	101.9/98.5/102.7	+3/+3/+3	5.39%/2.69%/0.27%	c	800	0.035
104	1002-0721(2005)-0309-04（稀土学报）	Zr(NO3)4·5H2O,Y(NO3)3·6H2O,Yb(NO3)3·6H2O,Dy(NO3)·6H2O,Al(NO3)·9H2O	甘氨酸法	干压成型	1600	4h	Y/Yb/Dy/Al	101.9/98.5/102.7/54	+3/+3/+3/+3	5.37%/2.68%/0.27%/0.28%	c	800	0.03
105	1002-0721(2005)-0309-04（稀土学报）	Zr(NO3)4·5H2O,Y(NO3)3·6H2O,Yb(NO3)3·6H2O,Dy(NO3)·6H2O,CaCO3	甘氨酸法	干压成型	1600	4h	Y/Yb/Dy/Ca	101.9/98.5/102.7/112	+3/+3/+3/+2	5.27%/2.63%/0.26%/2.15%	c	800	0.01
106	1002-0721(2005)-0309-04（稀土学报）	Zr(NO3)4·5H2O,Y(NO3)3·6H2O,Yb(NO3)3·6H2O,Dy(NO3)·6H2O,Al(NO3)·9H2O,CaCO3	甘氨酸法	干压成型	1600	4h	Y/Yb/Dy/Al/Ca	101.9/98.5/102.7/54/112	+3/+3/+3/+3/+2	5.26%/2.63%/0.27%/0.27%/2.14%	c	800	0.022
107	10.1016/j.ssi.2008.01.088	Zr(C5H7O2)4，Y(C5H7O2)3(H2O)x	商品化	超声喷雾热解	425	10min	Y	101.9	+3	0.08	c	650	0.033
108	10.1002/cvde.201207006	ZrO2, Y2O3	商品化	金属有机化学气相沉积	670	/	Y	101.9	+3	0.13	c	600	0.001
109	10.1002/cvde.201207006	ZrO2, Y2O3	商品化	金属有机化学气相沉积	670	/	Y	101.9	+3	0.13	c	700	0.005
110	10.1002/cvde.201207006	ZrO2, Y2O3	商品化	金属有机化学气相沉积	670	/	Y	101.9	+3	0.13	c	800	0.013
111	10.1002/cvde.201207006	ZrO2, Sc2O3	商品化	金属有机化学气相沉积	670	/	Sc	87	+3	0.08	c/t	600	0.002
112	10.1002/cvde.201207006	ZrO2, Sc2O3	商品化	金属有机化学气相沉积	670	/	Sc	87	+3	0.08	c/t	700	0.007
113	10.1002/cvde.201207006	ZrO2, Sc2O3	商品化	金属有机化学气相沉积	670	/	Sc	87	+3	0.08	c/t	800	0.021
114	10.1016/0167-2738(94)90263-1	YSZ，商业化材料(Tosoh Corporation, Tokyo, Japan) 	商品化	干压成型	1500	4h	Y	101.9	+3	0.0291	/	800	0.018
115	10.1016/0167-2738(94)90263-1	YSZ，商业化材料(Tosoh Corporation, Tokyo, Japan) 	商品化	干压成型	1500	4h	Y	101.9	+3	0.0291	/	900	0.035
116	10.1016/0167-2738(94)90263-1	YSZ，商业化材料(Tosoh Corporation, Tokyo, Japan) 	商品化	干压成型	1500	4h	Y	101.9	+3	0.0291	/	1000	0.058
117	10.1016/0167-2738(94)90263-1	YSZ，商业化材料(Tosoh Corporation, Tokyo, Japan) 	商品化	干压成型	1500	4h	Y	101.9	+3	0.0292	/	800	0.017
118	10.1016/0167-2738(94)90263-1	YSZ，商业化材料(Tosoh Corporation, Tokyo, Japan) 	商品化	干压成型	1500	4h	Y	101.9	+3	0.0292	/	900	0.033
119	10.1016/0167-2738(94)90263-1	YSZ，商业化材料(Tosoh Corporation, Tokyo, Japan) 	商品化	干压成型	1500	4h	Y	101.9	+3	0.0292	/	1000	0.055
120	10.1016/0167-2738(94)90263-1	YSZ，商业化材料(Daiichi Kigenso Kagaku Kogyo Co. Ltd, Japan) 	商品化	干压成型	1500	4h	Y	101.9	+3	0.0294	/	800	0.016
121	10.1016/0167-2738(94)90263-1	YSZ，商业化材料(Daiichi Kigenso Kagaku Kogyo Co. Ltd, Japan) 	商品化	干压成型	1500	4h	Y	101.9	+3	0.0294	/	900	0.032
122	10.1016/0167-2738(94)90263-1	YSZ，商业化材料(Daiichi Kigenso Kagaku Kogyo Co. Ltd, Japan) 	商品化	干压成型	1500	4h	Y	101.9	+3	0.0294	/	1000	0.054
123	10.1016/0167-2738(94)90263-1	YSZ，商业化材料(Nissan Chemical Industries, Chiba, Japan) 	商品化	干压成型	1500	4h	Y	101.9	+3	0.0298	/	800	0.018
124	10.1016/0167-2738(94)90263-1	YSZ，商业化材料(Nissan Chemical Industries, Chiba, Japan) 	商品化	干压成型	1500	4h	Y	101.9	+3	0.0298	/	900	0.035
125	10.1016/0167-2738(94)90263-1	YSZ，商业化材料(Nissan Chemical Industries, Chiba, Japan) 	商品化	干压成型	1500	4h	Y	101.9	+3	0.0298	/	1000	0.058
126	10.1016/0167-2738(94)90263-1	YSZ，商业化材料(Scimarec Co. Ltd, Tokyo, Japan) 	商品化	干压成型	1500	4h	Y	101.9	+3	0.0287	/	800	0.017
127	10.1016/0167-2738(94)90263-1	YSZ，商业化材料(Scimarec Co. Ltd, Tokyo, Japan) 	商品化	干压成型	1500	4h	Y	101.9	+3	0.0287	/	900	0.033
128	10.1016/0167-2738(94)90263-1	YSZ，商业化材料(Scimarec Co. Ltd, Tokyo, Japan) 	商品化	干压成型	1500	4h	Y	101.9	+3	0.0287	/	1000	0.055
129	10.1016/0167-2738(94)90263-1	YSZ，商业化材料(Tosoh Corporation, Tokyo, Japan) 	商品化	干压成型	1500	4h	Y	101.9	+3	0.0778	/	800	0.055
130	10.1016/0167-2738(94)90263-1	YSZ，商业化材料(Tosoh Corporation, Tokyo, Japan) 	商品化	干压成型	1500	4h	Y	101.9	+3	0.0778	/	900	0.109
131	10.1016/0167-2738(94)90263-1	YSZ，商业化材料(Tosoh Corporation, Tokyo, Japan) 	商品化	干压成型	1500	4h	Y	101.9	+3	0.0778	/	1000	0.185
132	10.1016/0167-2738(94)90263-1	YSZ，商业化材料(Daiichi Kigenso Kagaku Kogyo Co. Ltd, Japan) 	商品化	干压成型	1500	4h	Y	101.9	+3	0.0796	/	800	0.048
133	10.1016/0167-2738(94)90263-1	YSZ，商业化材料(Daiichi Kigenso Kagaku Kogyo Co. Ltd, Japan) 	商品化	干压成型	1500	4h	Y	101.9	+3	0.0796	/	900	0.1
134	10.1016/0167-2738(94)90263-1	YSZ，商业化材料(Daiichi Kigenso Kagaku Kogyo Co. Ltd, Japan) 	商品化	干压成型	1500	4h	Y	101.9	+3	0.0796	/	1000	0.177
135	10.1016/0167-2738(94)90263-1	YSZ，商业化材料(Nissan Chemical Industries, Chiba, Japan) 	商品化	干压成型	1500	4h	Y	101.9	+3	0.0763	/	800	0.051
136	10.1016/0167-2738(94)90263-1	YSZ，商业化材料(Nissan Chemical Industries, Chiba, Japan) 	商品化	干压成型	1500	4h	Y	101.9	+3	0.0763	/	900	0.102
137	10.1016/0167-2738(94)90263-1	YSZ，商业化材料(Nissan Chemical Industries, Chiba, Japan) 	商品化	干压成型	1500	4h	Y	101.9	+3	0.0763	/	1000	0.178
138	10.1016/0167-2738(94)90263-1	YSZ，商业化材料(Scimarec Co. Ltd, Tokyo, Japan) 	商品化	干压成型	1500	4h	Y	101.9	+3	0.0854	/	800	0.048
139	10.1016/0167-2738(94)90263-1	YSZ，商业化材料(Scimarec Co. Ltd, Tokyo, Japan) 	商品化	干压成型	1500	4h	Y	101.9	+3	0.0854	/	900	0.95
140	10.1016/0167-2738(94)90263-1	YSZ，商业化材料(Scimarec Co. Ltd, Tokyo, Japan) 	商品化	干压成型	1500	4h	Y	101.9	+3	0.0854	/	1000	0.165
141	10.1016/0167-2738(94)90263-1	YSZ，商业化材料(Magnesium Elektron Inc., UK) 	商品化	干压成型	1500	4h	Y	101.9	+3	0.0885	/	800	0.033
142	10.1016/0167-2738(94)90263-1	YSZ，商业化材料(Magnesium Elektron Inc., UK) 	商品化	干压成型	1500	4h	Y	101.9	+3	0.0885	/	900	0.072
143	10.1016/0167-2738(94)90263-1	YSZ，商业化材料(Magnesium Elektron Inc., UK) 	商品化	干压成型	1500	4h	Y	101.9	+3	0.0885	/	1000	0.135
144	10.1016/j.ceramint.2014.06.015	YSZ，商业化材料，(Staffordshire, UK))	商品化	流延	1500	2h	Y	101.9	+3	0.08	c	650	0.016
145	10.1016/j.ceramint.2014.06.015	YSZ，商业化材料，(Staffordshire, UK))	商品化	流延	1500	2h	Y	101.9	+3	0.08	c	800	0.049
146	10.1016/j.ceramint.2014.06.015	YSZ，商业化材料，(Staffordshire, UK))	商品化	流延	1500	2h	Y	101.9	+3	0.08	c	950	0.082
147	10.1016/j.ceramint.2014.06.015	8YSZ，商业化材料，(Tokyo, Japan)	商品化	流延	1500	2h	Y	101.9	+3	0.08	c	650	0.0054
148	10.1016/j.ceramint.2014.06.015	8YSZ，商业化材料，(Tokyo, Japan)	商品化	流延	1500	2h	Y	101.9	+3	0.08	c	800	0.016
149	10.1016/j.ceramint.2014.06.015	8YSZ，商业化材料，(Tokyo, Japan)	商品化	流延	1500	2h	Y	101.9	+3	0.08	c	950	0.022
150	10.1016/j.ceramint.2014.06.015	8YSZ，商业化材料，(Tokyo, Japan)	商品化	流延	1500	2h	Y	101.9	+3	0.08	c	650	0.005
151	10.1016/j.ceramint.2014.06.015	8YSZ，商业化材料，(Tokyo, Japan)	商品化	流延	1500	2h	Y	101.9	+3	0.08	c	800	0.016
152	10.1016/j.ceramint.2014.06.015	8YSZ，商业化材料，(Tokyo, Japan)	商品化	流延	1500	2h	Y	101.9	+3	0.08	c	950	0.032
153	10.1016/j.ceramint.2014.06.015	YSZ，商业化材料，(Staffordshire, UK))	商品化	流延	1500	2h	Y	101.9	+3	0.08	c	650	0.012
154	10.1016/j.ceramint.2014.06.015	YSZ，商业化材料，(Staffordshire, UK))	商品化	流延	1500	2h	Y	101.9	+3	0.08	c	800	0.051
155	10.1016/j.ceramint.2014.06.015	YSZ，商业化材料，(Staffordshire, UK))	商品化	流延	1500	2h	Y	101.9	+3	0.08	c	950	0.11
156	10.1016/j.ceramint.2014.06.015	8YSZ，商业化材料，(Tokyo, Japan)	商品化	流延	1500	2h	Y	101.9	+3	0.08	c	650	0.009
157	10.1016/j.ceramint.2014.06.015	8YSZ，商业化材料，(Tokyo, Japan)	商品化	流延	1500	2h	Y	101.9	+3	0.08	c	800	0.054
158	10.1016/j.ceramint.2014.06.015	8YSZ，商业化材料，(Tokyo, Japan)	商品化	流延	1500	2h	Y	101.9	+3	0.08	c	950	0.074
159	10.1016/j.ceramint.2014.06.015	8YSZ，商业化材料，(Tokyo, Japan)	商品化	流延	1500	2h	Y	101.9	+3	0.08	c	650	0.012
160	10.1016/j.ceramint.2014.06.015	8YSZ，商业化材料，(Tokyo, Japan)	商品化	流延	1500	2h	Y	101.9	+3	0.08	c	800	0.033
161	10.1016/j.ceramint.2014.06.015	8YSZ，商业化材料，(Tokyo, Japan)	商品化	流延	1500	2h	Y	101.9	+3	0.08	c	950	0.041
162	10.1016/j.ssi.2006.05.006	8YSZ，商业化材料，(TZ-8Y,TosohCorporation,Tokyo,Japan),SiO2	商品化	干压成型	1300	3h	Y/Si	101.9/26	+3/+4	8%/0.11%	c	400	0.00020471285480509
163	10.1016/j.ssi.2006.05.006	8YSZ，商业化材料，(TZ-8Y,TosohCorporation,Tokyo,Japan),SiO2	商品化	干压成型	1350	3h	Y/Si	101.9/26	+3/+4	8%/0.11%	c	400	0.000254852550936879
164	10.1016/j.ssi.2006.05.006	8YSZ，商业化材料，(TZ-8Y,TosohCorporation,Tokyo,Japan),SiO2	商品化	干压成型	1400	3h	Y/Si	101.9/26	+3/+4	8%/0.11%	c	400	0.000283
165	10.1016/j.ssi.2006.05.006	8YSZ，商业化材料，(TZ-8Y,TosohCorporation,Tokyo,Japan),SiO2	商品化	干压成型	1450	3h	Y/Si	101.9/26	+3/+4	8%/0.11%	c	400	0.000401
166	10.1016/j.ssi.2006.05.006	8YSZ，商业化材料，(TZ-8Y,TosohCorporation,Tokyo,Japan),SiO2	商品化	干压成型	1500	3h	Y/Si	101.9/26	+3/+4	8%/0.11%	c	400	0.000521
167	10.1016/j.ssi.2006.05.006	8YSZ，商业化材料，(TZ-8Y,TosohCorporation,Tokyo,Japan),SiO2	商品化	干压成型	1550	3h	Y/Si	101.9/26	+3/+4	8%/0.11%	c	400	0.00071
168	10.1016/j.ssi.2006.05.006	8YSZ，商业化材料，(TZ-8Y,TosohCorporation,Tokyo,Japan),SiO2	商品化	干压成型	1400	10min	Y/Si	101.9/26	+3/+4	8%/0.11%	c	400	0.000225356176309313
169	10.1016/j.ssi.2006.05.006	8YSZ，商业化材料，(TZ-8Y,TosohCorporation,Tokyo,Japan),SiO2	商品化	干压成型	1400	1h	Y/Si	101.9/26	+3/+4	8%/0.11%	c	400	0.000249051398631055
170	10.1016/j.ssi.2006.05.006	8YSZ，商业化材料，(TZ-8Y,TosohCorporation,Tokyo,Japan),SiO2	商品化	干压成型	1400	10h	Y/Si	101.9/26	+3/+4	8%/0.11%	c	400	0.000353672450654121
171	10.1016/j.ssi.2006.05.006	8YSZ，商业化材料，(TZ-8Y,TosohCorporation,Tokyo,Japan),SiO2	商品化	干压成型	1400	30h	Y/Si	101.9/26	+3/+4	8%/0.11%	c	400	0.000430820127209515
172	10.2109/jcersj2.17056	8YSZ，商业化材料，(TZ-8Y; Toso, Japan) 	商品化	干压成型	1400	3h	Y	101.9	+3	0.08	c	400	0.00267
173	10.2109/jcersj2.17056	8YSZ，商业化材料，(TZ-8Y; Toso, Japan) 	商品化	干压成型	1400	3h	Y	101.9	+3	0.08	c	530	0.00267
174	10.2109/jcersj2.17056	8YSZ，商业化材料，(TZ-8Y; Toso, Japan) 	商品化	干压成型	1400	3h	Y	101.9	+3	0.08	c	400	0.000107
175	10.1134/S0020168516030158	CeO，水热法自制;Sc2O3，水热法自制;Fe2O3，水热法自制	水热合成	干压成型	1350	2h	Ce/Sc/Fe	101.9/87/64.5	+4/+3/+3	7%/7%/3.5%	c	680	0.01
176	10.1007/s10971-015-3778-1	YSZ，共沉淀法自制	共沉淀法	气相沉积	/	/	Y	101.9	+3	0.08	c	427	0.00028
177	10.1007/s10971-015-3778-1	YSZ，溶胶凝胶法自制	溶胶凝胶法	气相沉积	/	/	Y	101.9	+3	0.08	c	427	0.00011
178	10.1007/s10971-015-3778-1	YSZ，溶胶凝胶法自制	溶胶凝胶法	气相沉积	/	/	Y	101.9	+3	0.08	c	427	3e-06
179	10.1016/j.jallcom.2018.08.117	ZrO2,Y2O3,Eu2O3	定向熔融结晶	切割抛光	/	/	Y/Eu	101.9/112	+3/+3	2.7/0.1%	t	900	0.026
180	10.1016/j.jallcom.2018.08.117	ZrO2,Y2O3,Eu2O3	定向熔融结晶	切割抛光	/	/	Y/Eu	101.9/112	+3/+3	3.6/0.1%	t	900	0.028
181	10.1016/j.jallcom.2018.08.117	ZrO2,Y2O3,Eu2O3	定向熔融结晶	切割抛光	/	/	Y/Eu	101.9/112	+3/+3	8/0.1%	c	900	0.063
182	10.1016/j.jallcom.2018.08.117	ZrO2,Y2O3,Eu2O3	定向熔融结晶	切割抛光	/	/	Y/Eu	101.9/112	+3/+3	12/0.1%	c	900	0.015
183	10.1016/j.jallcom.2018.08.117	ZrO2,Y2O3,Eu2O3	定向熔融结晶	切割抛光	/	/	Y/Eu	101.9/112	+3/+3	16/0.1%	c	900	0.015
184	10.1016/j.jallcom.2018.08.117	ZrO2,Y2O3,Eu2O3	定向熔融结晶	切割抛光	/	/	Y/Eu	101.9/112	+3/+3	35/0.1%	c	900	0.004
185	10.1016/j.ssi.2004.06.012	3YSZ，自制材料，（Millennium Performance ChemicalsAustralia）	溶胶凝胶法	干压成型	1300	3h	Y	101.9	+3	0.03	/	850	0.026
186	10.1016/j.ssi.2004.06.012	3YSZ，自制材料，（Millennium Performance ChemicalsAustralia）	溶胶凝胶法	干压成型	1350	3h	Y	101.9	+3	0.03	/	850	0.026
187	10.1016/j.ssi.2004.06.012	3YSZ，自制材料，（Millennium Performance ChemicalsAustralia）	溶胶凝胶法	干压成型	1400	3h	Y	101.9	+3	0.03	/	850	0.024
188	10.1016/j.ssi.2004.06.012	3YSZ，自制材料，（Millennium Performance ChemicalsAustralia）	溶胶凝胶法	干压成型	1400	3h	Y	101.9	+3	0.03	/	850	0.025
189	10.1016/j.ssi.2004.06.012	3YSZ，自制材料，（Millennium Performance ChemicalsAustralia）	溶胶凝胶法	干压成型	1500	3h	Y	101.9	+3	0.03	/	850	0.024
190	10.1016/j.ssi.2004.06.012	3YSZ，自制材料，（Millennium Performance ChemicalsAustralia）	溶胶凝胶法	干压成型	1600	3h	Y	101.9	+3	0.03	/	850	0.024
191	10.1016/j.ssi.2004.06.012	3YSZ，自制材料，（Millennium Performance ChemicalsAustralia）	溶胶凝胶法	干压成型	1400	3h	Y	101.9	+3	0.03	/	1000	0.058
192	10.1016/j.ssi.2004.06.012	3YSZ，自制材料，（Millennium Performance ChemicalsAustralia）	溶胶凝胶法	干压成型	1400	3h	Y	101.9	+3	0.03	/	1000	0.055
193	10.1016/S1001-0521(07)60110-7	8YSZ，商业化材料，（Farmeiya Jiujiang Advanced Materials Co., Ltd.）	商品化	干压成型	1450	2h	Y	101.9	+3	0.08	c+t	1000	0.149568619222635
194	10.1016/S1001-0521(07)60110-7	8YSZ，商业化材料，（Farmeiya Jiujiang Advanced Materials Co., Ltd.）；3YSZ，商业化材料，（Farmeiya Jiujiang Advanced Materials Co., Ltd.）	商品化	干压成型	1450	2h	Y	101.9	+3	0.0748	c+t	1000	0.100258843722804
195	10.1016/S1001-0521(07)60110-7	8YSZ，商业化材料，（Farmeiya Jiujiang Advanced Materials Co., Ltd.）；3YSZ，商业化材料，（Farmeiya Jiujiang Advanced Materials Co., Ltd.）	商品化	干压成型	1450	2h	Y	101.9	+3	0.0697	c+t	1000	0.0907179532894125
196	10.1016/S1001-0521(07)60110-7	8YSZ，商业化材料，（Farmeiya Jiujiang Advanced Materials Co., Ltd.）；3YSZ，商业化材料，（Farmeiya Jiujiang Advanced Materials Co., Ltd.）	商品化	干压成型	1450	2h	Y	101.9	+3	0.0646	c+t	1000	0.11
197	10.1016/S1001-0521(07)60110-7	8YSZ，商业化材料，（Farmeiya Jiujiang Advanced Materials Co., Ltd.）；3YSZ，商业化材料，（Farmeiya Jiujiang Advanced Materials Co., Ltd.）	商品化	干压成型	1450	2h	Y	101.9	+3	0.0595	c+t	1000	0.0820849986238988
198	10.1016/S1001-0521(07)60110-7	8YSZ，商业化材料，（Farmeiya Jiujiang Advanced Materials Co., Ltd.）；3YSZ，商业化材料，（Farmeiya Jiujiang Advanced Materials Co., Ltd.）	商品化	干压成型	1450	2h	Y	101.9	+3	0.0545	c+t	1000	0.074274
199	10.1016/j.actamat.2008.11.028	Zr/Y靶材	商品化	磁控溅射	/	/	Y	101.9	+3	0.015	/	500	4e-05
200	10.1016/j.actamat.2008.11.028	Zr/Y靶材	商品化	磁控溅射	/	/	Y	101.9	+3	0.032	/	500	0.0022
201	10.1016/j.actamat.2008.11.028	Zr/Y靶材	商品化	磁控溅射	/	/	Y	101.9	+3	0.05	/	500	0.005
202	10.1016/j.actamat.2008.11.028	Zr/Y靶材	商品化	磁控溅射	/	/	Y	101.9	+3	0.065	/	500	0.007
203	10.1016/j.actamat.2008.11.028	Zr/Y靶材	商品化	磁控溅射	/	/	Y	101.9	+3	0.091	/	500	0.0028
204	10.1016/j.actamat.2008.11.028	Zr/Y靶材	商品化	磁控溅射	/	/	Y	101.9	+3	0.005	/	450	6.2e-07
205	10.1016/j.actamat.2008.11.028	Zr/Y靶材	商品化	磁控溅射	/	/	Y	101.9	+3	0.015	/	500	3.622e-05
206	10.1016/j.actamat.2008.11.028	Zr/Y靶材	商品化	磁控溅射	/	/	Y	101.9	+3	0.015	/	450	1.245e-05
207	10.1016/j.actamat.2008.11.028	Zr/Y靶材	商品化	磁控溅射	/	/	Y	101.9	+3	0.065	/	450	0.002213
208	10.1016/j.ssi.2010.10.012	ScSZ，溶胶凝胶法自制，99.9%	溶胶凝胶法	干压成型	1500	5h	Ce/Sc	105.3/87	+4/+3	1%/9%	c	400	9.38e-05
209	10.1016/j.ssi.2010.10.012	ScSZ，溶胶凝胶法自制，99.9%	溶胶凝胶法	干压成型	1500	5h	Ce/Sc	105.3/87	+4/+3	1%/9%	c	450	0.000437
210	10.1016/j.ssi.2010.10.012	ScSZ，溶胶凝胶法自制，99.9%	溶胶凝胶法	干压成型	1500	5h	Ce/Sc	105.3/87	+4/+3	1%/9%	c	500	0.001705
211	10.1016/j.ssi.2010.10.012	ScSZ，溶胶凝胶法自制，99.9%	溶胶凝胶法	干压成型	1500	5h	Ce/Sc	105.3/87	+4/+3	1%/9%	c	550	0.004837
212	10.1016/j.ssi.2010.10.012	ScSZ，溶胶凝胶法自制，99.9%	溶胶凝胶法	干压成型	1500	5h	Ce/Sc	105.3/87	+4/+3	1%/9%	c	600	0.011455
213	10.1016/j.ssi.2010.10.012	ScSZ，溶胶凝胶法自制，99.9%	溶胶凝胶法	干压成型	1500	5h	Ce/Sc	105.3/87	+4/+3	1%/9%	c	650	0.021617
214	10.1016/j.ssi.2010.10.012	ScSZ，溶胶凝胶法自制，99.9%	溶胶凝胶法	干压成型	1500	5h	Ce/Sc	105.3/87	+4/+3	1%/9%	c	700	0.036466
215	10.1016/j.ssi.2010.10.012	ScSZ，溶胶凝胶法自制，99.9%	溶胶凝胶法	干压成型	1500	5h	Ce/Sc	105.3/87	+4/+3	1%/9%	c	750	0.046787
216	10.1016/j.ssi.2010.10.012	ScSZ，溶胶凝胶法自制，99.9%	溶胶凝胶法	干压成型	1500	5h	Ce/Sc	105.3/87	+4/+3	1%/9%	c	800	0.052408
217	10.1016/j.ssi.2010.10.012	ScSZ，溶胶凝胶法自制，99.9%	溶胶凝胶法	干压成型	1500	5h	Ce/Sc	105.3/87	+4/+3	1%/9%	c	850	0.083104
218	10.1016/j.ssi.2010.10.012	ScSZ，溶胶凝胶法自制，99.9%	溶胶凝胶法	干压成型	1500	5h	Ce/Sc	105.3/87	+4/+3	1%/9%	c	900	0.100162
219	10.1016/j.ssi.2010.10.012	ScSZ，溶胶凝胶法自制，99.9%	溶胶凝胶法	干压成型	1500	5h	Ce/Sc	105.3/87	+4/+3	1%/9%	c	950	0.115498
220	10.2320/matertrans1989.39.1115	3YSZ，商业化材料，(TZ-3Y,TosohCorporation,Tokyo,Japan)；Mn3O4，商业化材料，（Soekewa-Rikagaku）,99.9%	商品化	干压成型	1400	/	Y/Mn	101.9/83	+3/+2	0.03	/	1000	0.053
221	10.2320/matertrans1989.39.1115	3YSZ，商业化材料，(TZ-3Y,TosohCorporation,Tokyo,Japan)；Mn3O4，商业化材料，（Soekewa-Rikagaku）,99.9%	商品化	干压成型	1400	/	Y/Mn	101.9/83	+3/+2	3%/3%	/	1000	0.035
222	10.2320/matertrans1989.39.1115	3YSZ，商业化材料，(TZ-3Y,TosohCorporation,Tokyo,Japan)；Mn3O4，商业化材料，（Soekewa-Rikagaku）,99.9%	商品化	干压成型	1400	/	Y/Mn	101.9/83	+3/+2	3%/5.2%	/	1000	0.037
223	10.2320/matertrans1989.39.1115	3YSZ，商业化材料，(TZ-3Y,TosohCorporation,Tokyo,Japan)；Mn3O4，商业化材料，（Soekewa-Rikagaku）,99.9%	商品化	干压成型	1400	/	Y/Mn	101.9/83	+3/+2	3%/7.6%	/	1000	0.05
224	10.1002/adfm.201202020	zirconium 2,4-pentane dionate and yttrium 2,4-pentane dionate in pure ethano	商品化	化学气相沉积	/	/	Y	101.9	+3	0.08	/	400	9e-05
225	10.1002/adfm.201202020	3YSZ powder (Tosoh Corp., Japan)	商品化	激光脉冲沉积	450	/	Y	101.9	+3	0.03	/	400	1e-05
226	10.1002/adfm.201202020	8YSZ powder (Tosoh Corp., Japan)	商品化	激光脉冲沉积	700	/	Y	101.9	+3	0.08	/	400	0.00015
227	10.1002/adfm.201202020	zirconium 2,4-pentane dionate and yttrium chloride hydrate dissolved in 80 vol% tetraethylene glycol, 10 vol% polyethylene glycol 600 and 10 vol% ethanol	商品化	喷雾热解	/	/	Y	101.9	+3	0.08	/	400	6e-05
228	10.1016/j.surfcoat.2004.04.086	YSZ，自制	溶胶凝胶法	等离子喷涂沉积	/	/	Y	101.9	+3	0.08	/	800	0.042
229	10.1016/j.surfcoat.2004.04.086	YSZ，自制	溶胶凝胶法	等离子喷涂沉积	/	/	Y	101.9	+3	0.03	/	800	0.018
230	10.1016/j.surfcoat.2004.04.086	YSZ，自制	溶胶凝胶法	等离子喷涂沉积	/	/	Y	101.9	+3	0.045	/	800	0.027
231	10.1016/j.jeurceramsoc.2014.12.002	ZrO2,CaO2,Bi2O3混合粉体，固相法自制	固相合成	干压成型	1300	6h	Ca	112	+2	0.12	c	760	0.0016
232	10.1016/j.jeurceramsoc.2014.12.002	ZrO2,CaO2,Bi2O3混合粉体，固相法自制	固相合成	干压成型	1300	6h	Ca/Bi	112/96	+2/+3	12%/2%	c	760	0.0045
233	10.1016/j.jeurceramsoc.2014.12.002	ZrO2,CaO2,Bi2O3混合粉体，固相法自制	固相合成	干压成型	1300	6h	Ca/Bi	112/96	+2/+3	12%/5%	c	760	0.019
234	10.1016/j.jeurceramsoc.2014.12.002	ZrO2,CaO2,Bi2O3混合粉体，固相法自制	固相合成	干压成型	1300	6h	Ca/Bi	112/96	+2/+3	12%/10%	c	760	0.0083
235	10.1016/j.ceramint.2018.09.026	3YSZ，商业化材料，(TZ-3Y,TosohCorporation,Tokyo,Japan)	商品化	干压成型	1500	5h	Y	101.9	+3	0.03	c	750	0.011
236	10.1016/j.ceramint.2018.09.026	6YSZ，商业化材料，(TZ-8Y,TosohCorporation,Tokyo,Japan)	商品化	干压成型	1500	5h	Y	101.9	+3	0.06	c	750	0.017
237	10.1016/j.ceramint.2018.09.026	8YSZ，商业化材料，(TZ-8YS,TosohCorporation,Tokyo,Japan)	商品化	干压成型	1500	5h	Y	101.9	+3	0.08	t	750	0.036
238	10.1016/0167-2738(96)00282-2	3YSZ，商业化材料，(TZ-3Y,TosohCorporation,Tokyo,Japan)	商品化	干压成型	1500	4h	Y	101.9	+3	0.03	c	1000	0.058
239	10.1016/0167-2738(96)00282-2	8YSZ，商业化材料，(TZ-8Y,TosohCorporation,Tokyo,Japan)	商品化	干压成型	1500	4h	Y	101.9	+3	0.08	c	1000	0.175
240	10.1016/j.jpowsour.2003.11.084	  ZrO2 （Kyoritsu Ceramic Material Co.）； Y2O3（Kyoritsu Ceramic Material Co.）	商品化	干压成型	1500	10h	Y	101.9	+3	0.08	c	700	0.02
241	10.1016/j.jpowsour.2003.11.084	  ZrO2 （Kyoritsu Ceramic Material Co.）； Y2O3（Kyoritsu Ceramic Material Co.）	商品化	干压成型	1500	10h	Y	101.9	+3	0.08	c	800	0.05
242	10.1016/j.jpowsour.2003.11.084	  ZrO2 （Kyoritsu Ceramic Material Co.）； Y2O3（Kyoritsu Ceramic Material Co.）	商品化	干压成型	1500	10h	Y	101.9	+3	0.08	c	900	0.11
243	10.1016/j.jpowsour.2003.11.084	  ZrO2 （Kyoritsu Ceramic Material Co.）； Y2O3（Kyoritsu Ceramic Material Co.）	商品化	干压成型	1500	10h	Y	101.9	+3	0.08	c	1000	0.155
244	10.1016/j.jpowsour.2003.11.084	  ZrO2 （Kyoritsu Ceramic Material Co.）； Y2O3（Kyoritsu Ceramic Material Co.）	商品化	干压成型	1500	10h	Y	101.9	+3	0.095	c	700	0.02
245	10.1016/j.jpowsour.2003.11.084	  ZrO2 （Kyoritsu Ceramic Material Co.）； Y2O3（Kyoritsu Ceramic Material Co.）	商品化	干压成型	1500	10h	Y	101.9	+3	0.095	c	800	0.045
246	10.1016/j.jpowsour.2003.11.084	  ZrO2 （Kyoritsu Ceramic Material Co.）； Y2O3（Kyoritsu Ceramic Material Co.）	商品化	干压成型	1500	10h	Y	101.9	+3	0.095	c	900	0.075
247	10.1016/j.jpowsour.2003.11.084	  ZrO2 （Kyoritsu Ceramic Material Co.）； Y2O3（Kyoritsu Ceramic Material Co.）	商品化	干压成型	1500	10h	Y	101.9	+3	0.095	c	1000	0.135
248	10.1016/j.jpowsour.2003.11.084	  ZrO2 （Kyoritsu Ceramic Material Co.）； Y2O3（Kyoritsu Ceramic Material Co.）	商品化	干压成型	1500	10h	Y	101.9	+3	0.08	c	1000	0.1
249	10.1016/j.jpowsour.2003.11.084	  ZrO2 （Kyoritsu Ceramic Material Co.）； Y2O3（Kyoritsu Ceramic Material Co.）	商品化	干压成型	1500	10h	Y	101.9	+3	0.08	c	1000	0.158
250	10.1016/j.jpowsour.2003.11.084	  ZrO2 （Kyoritsu Ceramic Material Co.）； Y2O3（Kyoritsu Ceramic Material Co.）	商品化	干压成型	1500	10h	Y	101.9	+3	0.09	c	1000	0.125
251	10.1016/j.jpowsour.2003.11.084	  ZrO2 （Kyoritsu Ceramic Material Co.）； Y2O3（Kyoritsu Ceramic Material Co.）	商品化	干压成型	1500	10h	Y	101.9	+3	0.09	c	1000	0.142
252	10.1016/j.jpowsour.2003.11.084	  ZrO2 （Kyoritsu Ceramic Material Co.）； Y2O3（Kyoritsu Ceramic Material Co.）	商品化	干压成型	1500	10h	Y	101.9	+3	0.1	c	1000	0.12
253	10.1016/j.jpowsour.2003.11.084	  ZrO2 （Kyoritsu Ceramic Material Co.）； Y2O3（Kyoritsu Ceramic Material Co.）	商品化	干压成型	1500	10h	Y	101.9	+3	0.1	c	1000	0.124
254	10.1007/s11581-013-1052-5	Y2O3与Fe2O3混合粉末，共沉淀法自制	共沉淀法	干压成型	1500	2h	Y/Fe	101.9/64.5	+3/+3	6%/2%	c	290	3.54e-06
255	10.1007/s11581-013-1052-5	Y2O3与Fe2O3混合粉末，共沉淀法自制	共沉淀法	干压成型	1500	2h	Y/Fe	101.9/64.5	+3/+3	6%/2%	c	530	0.00134896288259165
256	10.1007/s11581-013-1052-5	Y2O3与Fe2O3混合粉末，共沉淀法自制	共沉淀法	干压成型	1500	2h	Y/Fe	101.9/64.5	+3/+3	7%/2%	c	290	3.16227766016838e-06
257	10.1007/s11581-013-1052-5	Y2O3与Fe2O3混合粉末，共沉淀法自制	共沉淀法	干压成型	1500	2h	Y/Fe	101.9/64.5	+3/+3	7%/2%	c	530	0.00112201845430196
258	10.1007/s11581-013-1052-5	Y2O3与Fe2O3混合粉末，共沉淀法自制	共沉淀法	干压成型	1500	2h	Y/Fe	101.9/64.5	+3/+3	8%/2%	c	290	6.02559586074358e-07
259	10.1007/s11581-013-1052-5	Y2O3与Fe2O3混合粉末，共沉淀法自制	共沉淀法	干压成型	1500	2h	Y/Fe	101.9/64.5	+3/+3	8%/2%	c	530	6.30957344480193e-05
260	10.1007/s11581-013-1052-5	Y2O3与Fe2O3混合粉末，共沉淀法自制	共沉淀法	干压成型	1500	2h	Y/Fe	101.9/64.5	+3/+3	9%/2%	c	290	8.31763771102671e-07
261	10.1007/s11581-013-1052-5	Y2O3与Fe2O3混合粉末，共沉淀法自制	共沉淀法	干压成型	1500	2h	Y/Fe	101.9/64.5	+3/+3	9%/2%	c	530	0.000141253754462275
262	10.1007/s11581-013-1052-5	Y2O3与Fe2O3混合粉末，共沉淀法自制	共沉淀法	干压成型	1500	2h	Y/Fe	101.9/64.5	+3/+3	10%/2%	c	290	2.08929613085404e-06
263	10.1007/s11581-013-1052-5	Y2O3与Fe2O3混合粉末，共沉淀法自制	共沉淀法	干压成型	1500	2h	Y/Fe	101.9/64.5	+3/+3	10%/2%	c	530	0.000630957344480193
