Repository: lanhung/material-conductivity-data-clean

工具：python、mysql  
使用前先配置.env中openai的key
```
#建库建表
mysql -h 127.0.0.1 -P 3306 -u root -p < sql/create_db_tb.sql

pip install -r requirement.txt

# 把data目录下的原始数据data_20251205.xlsx导入到MySQL中
python scripts/load_raw_data_to_mysql.py

# 使用chatgpt翻译列material_source_and_purity中的数据为英文
python scripts/translate_column_material_source_and_purity.py

# 使用chatgpt翻译列synthesis_method和processing_route中的数据为英文
python scripts/translate_column_synthesis_method_and_processing_route.py

# 把原始的数据进行抽取清洗转换
mysql -h 127.0.0.1 -P 3306 -u root -p < sql/etl.sql
```

test_clean_data.sql文件是用来做清洗测试的，逻辑都合并在了etl.sql中

File: data/raw_conductivity_samples.tsv (part 2 of 5)
sample_id	reference	material_source_and_purity	synthesis_method	processing_route	sintering_temperature	sintering_duration	dopant_element	dopant_ionic_radius	dopant_valence	dopant_molar_fraction	crystal_phase	operating_temperature	conductivity
264	10.1007/s11581-013-1052-5	Y2O3与Fe2O3混合粉末，共沉淀法自制	共沉淀法	干压成型	1500	2h	Y/Fe	101.9/64.5	+3/+3	12%/2%	c	290	9.77237220955811e-08
265	10.1007/s11581-013-1052-5	Y2O3与Fe2O3混合粉末，共沉淀法自制	共沉淀法	干压成型	1500	2h	Y/Fe	101.9/64.5	+3/+3	12%/2%	c	530	4.67735141287198e-05
266	10.1016/S0167-2738(99)00015-6	YSZ，商品化材料, (TZ8Y，Tosoh Corporation, Tokyo, Japan)；Fisons Al2O3,商品化材料 （Camag 100–250 目）	商品化	干压成型	1500	24h	Y/Al	101.9/54	+3/+3	8%/9%	c	1000	0.12
267	10.1016/S0167-2738(99)00015-6	YSZ，商品化材料, (TZ8Y，Tosoh Corporation, Tokyo, Japan)；Fisons Al2O3,商品化材料 （Camag 100–250 目）	商品化	干压成型	1500	24h	Y/Al	101.9/54	+3/+3	3%/20%	c	1000	0.026
268	10.1016/S0167-2738(99)00015-6	YSZ，商品化材料, (TZ8Y，Tosoh Corporation, Tokyo, Japan)；Fisons Al2O3,商品化材料 （Camag 100–250 目）	商品化	干压成型	1500	24h	Y	101.9	+3	0.03	c	1000	0.075
269	10.1016/S0167-2738(99)00015-6	YSZ，商品化材料, (TZ8Y，Tosoh Corporation, Tokyo, Japan)；Fisons Al2O3,商品化材料 （Camag 100–250 目）	商品化	干压成型	1500	24h	Y	101.9	+3	0.08	c	1000	0.089
270	10.1016/S0167-2738(99)00015-6	YSZ，商品化材料, (TZ8Y，Tosoh Corporation, Tokyo, Japan)；Fisons Al2O3,商品化材料 （Camag 100–250 目）	商品化	干压成型	1500	24h	Y/Al	101.9/54	+3/+3	8%/0.5wt%	c	1000	0.112
271	10.1007/s11581-016-1880-1	/	/	干压成型	/	/	Y	101.9	+3	0.05	c	1400	0.378
272	10.1007/s11581-016-1880-1	/	/	干压成型	/	/	Y	101.9	+3	0.089	c	1400	0.561
273	10.1007/s11581-016-1880-1	/	/	干压成型	/	/	Y	101.9	+3	0.105	c	1400	0.544
274	10.1007/s11581-016-1880-1	/	/	干压成型	/	/	Y	101.9	+3	0.115	c	1400	0.485
275	10.1007/s11581-016-1880-1	/	/	干压成型	/	/	Y	101.9	+3	0.126	c	1400	0.417
276	10.1007/s11581-016-1880-1	/	/	干压成型	/	/	Y	101.9	+3	0.155	c	1400	0.311
277	10.1002/pssa.19700020319	YSZ， 99.5%；ZrO2， 99.9%	商品化	干压成型	1500	2h	Y	101.9	+3	0.05	c	1200	0.205
278	10.1002/pssa.19700020319	YSZ， 99.5%；ZrO2， 99.9%	商品化	干压成型	1500	2h	Y	101.9	+3	0.068	c	1200	0.237
279	10.1002/pssa.19700020319	YSZ， 99.5%；ZrO2， 99.9%	商品化	干压成型	1500	2h	Y	101.9	+3	0.08	c	1200	0.251
280	10.1002/pssa.19700020319	YSZ， 99.5%；ZrO2， 99.9%	商品化	干压成型	1500	2h	Y	101.9	+3	0.09	c	1200	0.271
281	10.1002/pssa.19700020319	YSZ， 99.5%；ZrO2， 99.9%	商品化	干压成型	1500	2h	Y	101.9	+3	0.1	c	1200	0.287
282	10.1002/pssa.19700020319	YSZ， 99.5%；ZrO2， 99.9%	商品化	干压成型	1500	2h	Y	101.9	+3	0.01	c	1200	0.19
283	10.1002/pssa.19700020319	YSZ， 99.5%；ZrO2， 99.9%	商品化	干压成型	1500	2h	Y	101.9	+3	0.15	c	1200	0.137
284	10.1002/pssa.19700020319	YSZ， 99.5%；ZrO2， 99.9%	商品化	干压成型	1500	2h	Y	101.9	+3	0.2	c	1200	0.076
285	10.1002/pssa.19700020319	YSZ， 99.5%；ZrO2， 99.9%	商品化	干压成型	1500	2h	Y	101.9	+3	0.25	c	1200	0.044
286	10.1002/pssa.19700010418	YSZ，商品化材料, (Magnesium Elektron, Ltd., Manchester),  99.5%	商品化	干压成型	1550	24h	Y	101.9	+3	0.05	c	1000	0.074
287	10.1002/pssa.19700010418	YSZ，商品化材料, (Magnesium Elektron, Ltd., Manchester),  99.5%	商品化	干压成型	1550	24h	Y	101.9	+3	0.09	c	1000	0.135
288	10.1002/pssa.19700010418	YSZ，商品化材料, (Magnesium Elektron, Ltd., Manchester),  99.5%	商品化	干压成型	1550	24h	Y	101.9	+3	0.105	c	1000	0.116
289	10.1002/pssa.19700010418	YSZ，商品化材料, (Magnesium Elektron, Ltd., Manchester),  99.5%	商品化	干压成型	1550	24h	Y	101.9	+3	0.115	c	1000	0.086
290	10.1002/pssa.19700010418	YSZ，商品化材料, (Magnesium Elektron, Ltd., Manchester),  99.5%	商品化	干压成型	1550	24h	Y	101.9	+3	0.154	c	1000	0.032
291	10.1002/pssa.19700010418	YSZ，商品化材料, (Magnesium Elektron, Ltd., Manchester),  99.5%	商品化	干压成型	1550	24h	Y	101.9	+3	0.2	c	1000	0.013
292	10.1002/pssa.19700010418	YSZ，商品化材料, (Magnesium Elektron, Ltd., Manchester),  99.5%	商品化	干压成型	1550	24h	Y	101.9	+3	0.125	c	1000	0.067
293	10.1007/s11581-016-1880-1	/	/	/	/	/	Y	101.9	+3	0.09	c	1000	0.17
294	10.1007/s11581-016-1880-1	/	/	/	/	/	Y	101.9	+3	0.09	c	1000	0.091
295	10.1007/s11581-016-1880-1	/	/	/	/	/	Y	101.9	+3	0.11	c	1000	0.084
296	10.1111/J.1151-2916.1964	/	/	/	/	/	Y	101.9	+3	0.05	c	1000	0.048
297	10.1111/J.1151-2916.1964	/	/	/	/	/	Y	101.9	+3	0.07	c	1000	0.081
298	10.1111/J.1151-2916.1964	/	/	/	/	/	Y	101.9	+3	0.08	c	1000	0.087
299	10.1111/J.1151-2916.1964	/	/	/	/	/	Y	101.9	+3	0.09	c	1000	0.103
300	10.1111/J.1151-2916.1964	/	/	/	/	/	Y	101.9	+3	0.1	c	1000	0.096
301	10.1111/J.1151-2916.1964	/	/	/	/	/	Y	101.9	+3	0.11	c	1000	0.068
302	10.1111/J.1151-2916.1964	/	/	/	/	/	Y	101.9	+3	0.15	c	1000	0.026
303	10.1111/J.1151-2916.1964	/	/	/	/	/	Y	101.9	+3	0.25	c	1000	0.007
304	10.1007/s11581-016-1880-1	ZrO2(TAM ,高纯)、 Y2O3( Lindsay ,99.9%) 	商品化	干压成型	1800	3h	Y	101.9	+3	0.06	c	1000	0.04
305	10.1007/s11581-016-1880-1	ZrO2(TAM ,高纯)、 Y2O3( Lindsay ,99.9%) 	商品化	干压成型	1800	3h	Y	101.9	+3	0.07	c	1000	0.111
306	10.1007/s11581-016-1880-1	ZrO2(TAM ,高纯)、 Y2O3( Lindsay ,99.9%) 	商品化	干压成型	1800	3h	Y	101.9	+3	0.11	c	1000	0.099
307	10.1007/s11581-016-1880-1	ZrO2(TAM ,高纯)、 Y2O3( Lindsay ,99.9%) 	商品化	干压成型	1800	3h	Y	101.9	+3	0.15	c	1000	0.041
308	10.1007/s11581-016-1880-1	ZrO2(TAM ,高纯)、 Y2O3( Lindsay ,99.9%) 	商品化	干压成型	1800	3h	Y	101.9	+3	0.2	c	1000	0.019
309	10.1002/pssa.19700010418	ZrO2(Magnesium Elektron,99.5%)和Y2O3(英国普尔制药有限公司,99.0%)	商品化	干压成型	1550	24h	Y	101.9	+3	0.05	c	700	0.011
310	10.1002/pssa.19700010418	ZrO2(Magnesium Elektron,99.5%)和Y2O3(英国普尔制药有限公司,99.0%)	商品化	干压成型	1550	24h	Y	101.9	+3	0.088	c	700	0.019
311	10.1002/pssa.19700010418	ZrO2(Magnesium Elektron,99.5%)和Y2O3(英国普尔制药有限公司,99.0%)	商品化	干压成型	1550	24h	Y	101.9	+3	0.105	c	700	0.014
312	10.1002/pssa.19700010418	ZrO2(Magnesium Elektron,99.5%)和Y2O3(英国普尔制药有限公司,99.0%)	商品化	干压成型	1550	24h	Y	101.9	+3	0.115	c	700	0.011
313	10.1002/pssa.19700010418	ZrO2(Magnesium Elektron,99.5%)和Y2O3(英国普尔制药有限公司,99.0%)	商品化	干压成型	1550	24h	Y	101.9	+3	0.125	c	700	0.007
314	10.1002/pssa.19700010418	ZrO2(Magnesium Elektron,99.5%)和Y2O3(英国普尔制药有限公司,99.0%)	商品化	干压成型	1550	24h	Y	101.9	+3	0.155	c	700	0.003
315	10.1002/pssa.19700010418	ZrO2(Magnesium Elektron,99.5%)和Y2O3(英国普尔制药有限公司,99.0%)	商品化	干压成型	1550	24h	Y	101.9	+3	0.2	c	700	0.0007
316	10.1002/pssa.19700020319	ZrO2(99.5%)和Y2O3(99.99)	商品化	干压成型	1500	2h	Y	101.9	+3	0.05	c	800	0.006
317	10.1002/pssa.19700020319	ZrO2(99.5%)和Y2O3(99.99)	商品化	干压成型	1500	2h	Y	101.9	+3	0.07	c	800	0.02
318	10.1002/pssa.19700020319	ZrO2(99.5%)和Y2O3(99.99)	商品化	干压成型	1500	2h	Y	101.9	+3	0.08	c	800	0.023
319	10.1002/pssa.19700020319	ZrO2(99.5%)和Y2O3(99.99)	商品化	干压成型	1500	2h	Y	101.9	+3	0.09	c	800	0.024
320	10.1002/pssa.19700020319	ZrO2(99.5%)和Y2O3(99.99)	商品化	干压成型	1500	2h	Y	101.9	+3	0.1	c	800	0.021
321	10.1002/pssa.19700020319	ZrO2(99.5%)和Y2O3(99.99)	商品化	干压成型	1500	2h	Y	101.9	+3	0.11	c	800	0.016
322	10.1002/pssa.19700020319	ZrO2(99.5%)和Y2O3(99.99)	商品化	干压成型	1500	2h	Y	101.9	+3	0.15	c	800	0.0027
323	10.1002/pssa.19700020319	ZrO2(99.5%)和Y2O3(99.99)	商品化	干压成型	1500	2h	Y	101.9	+3	0.25	c	800	0.0006
324	10.1016/S0167-2738(00)00356-8	ZrO2(MELChemicals)和Sc2O399.0% (Boulder Scientific)	溶胶凝胶法	干压成型	1500	4h	Sc	87	+3	0.093	c	1000	0.386871356976511
325	10.1016/S0167-2738(00)00356-8	ZrO2(MELChemicals)和Sc2O399.0% (Boulder Scientific)	溶胶凝胶法	干压成型	1500	4h	Sc	87	+3	0.093	c	900	0.253116864607719
326	10.1016/S0167-2738(00)00356-8	ZrO2(MELChemicals)和Sc2O399.0% (Boulder Scientific)	溶胶凝胶法	干压成型	1500	4h	Sc	87	+3	0.093	c	650	0.0345558262416498
327	10.1016/S0167-2738(00)00356-8	ZrO2(MELChemicals)和Sc2O399.0% (Boulder Scientific)	溶胶凝胶法	干压成型	1500	4h	Sc	87	+3	0.093	c	500	0.00209680338307939
328	10.1016/S0167-2738(00)00356-8	ZrO2(MELChemicals)和Sc2O399.0% (Boulder Scientific)	溶胶凝胶法	干压成型	1500	4h	Sc	87	+3	0.093	c	400	0.000129015280523579
329	10.1016/j.jpowsour.2006.02.007	10ScSZ （Tosoh, Japan）	商品化	干压成型	1550	2h	Sc	87	+3	0.1	c	700	0.0422982440668615
330	10.1016/j.jpowsour.2006.02.007	10ScSZ （Tosoh, Japan）	商品化	干压成型	1550	2h	Sc	87	+3	0.1	c	650	0.0239446189932118
331	10.1016/j.jpowsour.2006.02.007	10ScSZ （Tosoh, Japan）	商品化	干压成型	1550	2h	Sc	87	+3	0.1	c	600	0.0169945112565299
332	10.1016/j.jpowsour.2006.02.007	10ScSZ （Tosoh, Japan）	商品化	干压成型	1550	2h	Sc	87	+3	0.1	c	550	0.00279854666055033
333	10.1016/j.jpowsour.2006.02.007	10ScSZ （Tosoh, Japan）	商品化	干压成型	1550	2h	Sc	87	+3	0.1	c	500.254672873399	0.000354072000532406
334	10.1016/j.jpowsour.2006.02.007	10ScSZ （Tosoh, Japan）	商品化	干压成型	1550	2h	Sc	87	+3	0.1	c	450	0.000112413482002394
335	10.1016/j.jpowsour.2006.02.007	10ScSZ （Tosoh, Japan）	商品化	干压成型	1550	2h	Sc	87	+3	0.1	c	350	4.57338897864725e-06
336	10.1016/j.jpowsour.2006.02.007	10ScSZ （Tosoh, Japan）	商品化	干压成型	1550	2h	Sc	87	+3	0.1	c	300	1.40068329665842e-06
337	10.1007/s11581-016-1880-1	ScSZ(高纯)	商品化	干压成型	1550	2h	Sc	87	+3	0.09	c	850	0.104830753423978
338	10.1007/s11581-016-1880-1	ScSZ(高纯)	商品化	干压成型	1550	2h	Sc	87	+3	0.09	c	800.409034128521	0.0707237089887659
339	10.1007/s11581-016-1880-1	ScSZ(高纯)	商品化	干压成型	1550	2h	Sc	87	+3	0.09	c	749.770160123703	0.0461556493568605
340	10.1007/s11581-016-1880-1	ScSZ(高纯)	商品化	干压成型	1550	2h	Sc	87	+3	0.09	c	700	0.0249205988584967
341	10.1007/s11581-016-1880-1	ScSZ(高纯)	商品化	干压成型	1550	2h	Sc	87	+3	0.09	c	650	0.014028522450442
342	10.1007/s11581-016-1880-1	ScSZ(高纯)	商品化	干压成型	1550	2h	Sc	87	+3	0.09	c	599.879497424572	0.00643727383016389
343	10.1016/j.ssi.2004.07.039	氯化钪（Varioline，俄罗斯）和n-丙二酸锆乙醇溶液（Heraeus，德国）	溶胶凝胶法	干压成型	1400	10 h	Sc	87	+3	0.1	c	950	0.274389335743671
344	10.1016/j.ssi.2004.07.039	氯化钪（Varioline，俄罗斯）和n-丙二酸锆乙醇溶液（Heraeus，德国）	溶胶凝胶法	干压成型	1400	10 h	Sc	87	+3	0.1	c	850.4712977142	0.161961022634086
345	10.1016/j.ssi.2004.07.039	氯化钪（Varioline，俄罗斯）和n-丙二酸锆乙醇溶液（Heraeus，德国）	溶胶凝胶法	干压成型	1400	10 h	Sc	87	+3	0.1	c	750	0.0716594614599113
346	10.1149/200507.0947PV	ScSZ	商品化	超声雾化	1400	5h	Sc	87	+3	0.1	c	900	0.20278466676944
347	10.1149/200507.0947PV	ScSZ	商品化	超声雾化	1400	5h	Sc	87	+3	0.1	c	850	0.13940717397123
348	10.1149/200507.0947PV	ScSZ	商品化	超声雾化	1400	5h	Sc	87	+3	0.1	c	800	0.0890146192976177
349	10.1149/200507.0947PV	ScSZ	商品化	超声雾化	1400	5h	Sc	87	+3	0.1	c	750	0.0590343899012895
350	10.1149/200507.0947PV	ScSZ	商品化	超声雾化	1400	5h	Sc	87	+3	0.1	c	700.186481953117	0.0364762707055186
351	10.1149/200507.0947PV	ScSZ	商品化	超声雾化	1400	5h	Sc	87	+3	0.1	c	649.657885716367	0.0205500908947287
352	10.1149/200507.0947PV	ScSZ	商品化	超声雾化	1400	5h	Sc	87	+3	0.1	c	599.879497424572	0.00923657377709915
353	10.1149/200507.0941PV	Sc2O3 (Stanford Material Corporation, 99.99% purity), ZrO2 (Fluka, 99% purity) ,Y2O3 (Alfa Aesar, 99.9% purity)	固相合成	干压成型	1600	16h	Sc	87	+3	0.11	c	1000	0.0981357817363293
354	10.1149/200507.0941PV	Sc2O3 (Stanford Material Corporation, 99.99% purity), ZrO2 (Fluka, 99% purity) ,Y2O3 (Alfa Aesar, 99.9% purity)	固相合成	干压成型	1600	16h	Sc	87	+3	0.11	c	950	0.0784581317857574
355	10.1149/200507.0941PV	Sc2O3 (Stanford Material Corporation, 99.99% purity), ZrO2 (Fluka, 99% purity) ,Y2O3 (Alfa Aesar, 99.9% purity)	固相合成	干压成型	1600	16h	Sc	87	+3	0.11	c	850	0.0608104546503941
356	10.1149/200507.0941PV	Sc2O3 (Stanford Material Corporation, 99.99% purity), ZrO2 (Fluka, 99% purity) ,Y2O3 (Alfa Aesar, 99.9% purity)	固相合成	干压成型	1600	16h	Sc	87	+3	0.11	c	800	0.0413354521828111
357	10.1149/200507.0941PV	Sc2O3 (Stanford Material Corporation, 99.99% purity), ZrO2 (Fluka, 99% purity) ,Y2O3 (Alfa Aesar, 99.9% purity)	固相合成	干压成型	1600	16h	Sc	87	+3	0.11	c	750	0.0297847287135364
358	10.1149/200507.0941PV	Sc2O3 (Stanford Material Corporation, 99.99% purity), ZrO2 (Fluka, 99% purity) ,Y2O3 (Alfa Aesar, 99.9% purity)	固相合成	干压成型	1600	16h	Sc	87	+3	0.11	c	700	0.017194186832989
359	10.1149/200507.0941PV	Sc2O3 (Stanford Material Corporation, 99.99% purity), ZrO2 (Fluka, 99% purity) ,Y2O3 (Alfa Aesar, 99.9% purity)	固相合成	干压成型	1600	16h	Sc	87	+3	0.11	c	650	0.00723473419699885
360	10.1149/200507.0941PV	Sc2O3 (Stanford Material Corporation, 99.99% purity), ZrO2 (Fluka, 99% purity) ,Y2O3 (Alfa Aesar, 99.9% purity)	固相合成	干压成型	1600	16h	Sc	87	+3	0.11	c	600	0.000261665148589128
361	10.1149/200507.0941PV	Sc2O3 (Stanford Material Corporation, 99.99% purity), ZrO2 (Fluka, 99% purity) ,Y2O3 (Alfa Aesar, 99.9% purity)	固相合成	干压成型	1600	16h	Sc	87	+3	0.11	c	500	1.51210823290058e-05
362	10.1149/200507.0941PV	Sc2O3 (Stanford Material Corporation, 99.99% purity), ZrO2 (Fluka, 99% purity) ,Y2O3 (Alfa Aesar, 99.9% purity)	固相合成	干压成型	1600	16h	Sc	87	+3	0.11	c	400	2.84647166507466e-06
363	10.1149/200507.0941PV	Sc2O3 (Stanford Material Corporation, 99.99% purity), ZrO2 (Fluka, 99% purity) ,Y2O3 (Alfa Aesar, 99.9% purity)	固相合成	干压成型	1600	16h	Sc	87	+3	0.11	c	350	4.96359761616586e-07
364	10.1016/S0167-2738(00)00591-9	/	/	旋涂	1200	""	Y	101.9	+3	0.16	c	600	0.00411183003606635
365	10.1016/S0167-2738(00)00591-9	/	/	旋涂	1200	""	Y	101.9	+3	0.16	c	550	0.0019872178530299
366	10.1016/S0167-2738(00)00591-9	/	/	旋涂	1200	""	Y	101.9	+3	0.16	c	500	0.0006676693968062
367	10.1016/S0167-2738(00)00591-9	/	/	旋涂	1200	""	Y	101.9	+3	0.16	c	450.023175293216	0.000228901649371271
368	10.1016/S0167-2738(00)00591-9	/	/	旋涂	1200	""	Y	101.9	+3	0.16	c	400	6.41235281929745e-05
369	10.1016/S0167-2738(00)00591-9	/	/	旋涂	1200	""	Y	101.9	+3	0.16	c	350.000209826296	1.22382437119632e-05
370	10.1016/S0167-2738(00)00591-9	/	/	旋涂	1200	""	Y	101.9	+3	0.16	c	600	0.0833782287714468
371	10.1016/S0167-2738(00)00591-9	/	/	旋涂	1200	""	Y	101.9	+3	0.16	c	550	0.0402961132020043
372	10.1016/S0167-2738(00)00591-9	/	/	旋涂	1200	""	Y	101.9	+3	0.16	c	500	0.0190854184990157
373	10.1016/S0167-2738(00)00591-9	/	/	旋涂	1200	""	Y	101.9	+3	0.16	c	450	0.00800771802424203
374	10.1016/S0167-2738(00)00591-9	/	/	旋涂	1200	""	Y	101.9	+3	0.16	c	400	0.00274534265689434
375	10.1016/S0167-2738(00)00591-9	/	/	旋涂	1200	""	Y	101.9	+3	0.16	c	349.648634946213	0.000833782094986481
376	10.1016/j.ceramint.2015.12.110	Sc(NO3)3·6H2O, Ce(NO3)3·6H2O和Zr(NO3)3·6H2O	溶胶凝胶法	干压成型	1550	6h	Sc/Ce	87/105.3	+3/+4	10%/1%	c	800	0.147046536751081
377	10.1016/j.ceramint.2015.12.110	Sc(NO3)3·6H2O, Ce(NO3)3·6H2O和Zr(NO3)3·6H2O	溶胶凝胶法	干压成型	1550	6h	Sc/Ce	87/105.3	+3/+4	10%/1%	c	750	0.0926842992321211
378	10.1016/j.ceramint.2015.12.110	Sc(NO3)3·6H2O, Ce(NO3)3·6H2O和Zr(NO3)3·6H2O	溶胶凝胶法	干压成型	1550	6h	Sc/Ce	87/105.3	+3/+4	10%/1%	c	700	0.0542028057203101
379	10.1016/j.ceramint.2015.12.110	Sc(NO3)3·6H2O, Ce(NO3)3·6H2O和Zr(NO3)3·6H2O	溶胶凝胶法	干压成型	1550	6h	Sc/Ce	87/105.3	+3/+4	10%/1%	c	650	0.0302769216230718
380	10.1016/j.ceramint.2015.12.110	Sc(NO3)3·6H2O, Ce(NO3)3·6H2O和Zr(NO3)3·6H2O	溶胶凝胶法	干压成型	1550	6h	Sc/Ce	87/105.3	+3/+4	10%/1%	c	600	0.0155314253496023
381	10.1016/j.ceramint.2015.12.110	Sc(NO3)3·6H2O, Ce(NO3)3·6H2O和Zr(NO3)3·6H2O	溶胶凝胶法	干压成型	1550	6h	Sc/Ce	87/105.3	+3/+4	10%/1%	c	550	0.0075555392687694
382	10.1016/j.ceramint.2015.12.110	Sc(NO3)3·6H2O, Ce(NO3)3·6H2O和Zr(NO3)3·6H2O	溶胶凝胶法	干压成型	1550	6h	Sc/Ce	87/105.3	+3/+4	10%/1%	c	500	0.00326082212207453
383	10.1016/j.ceramint.2015.12.110	Sc(NO3)3·6H2O, Ce(NO3)3·6H2O和Zr(NO3)3·6H2O	溶胶凝胶法	干压成型	1600	6h	Sc/Ce	87/105.3	+3/+4	10%/1%	c	800	0.126545078084437
384	10.1016/j.ceramint.2015.12.110	Sc(NO3)3·6H2O, Ce(NO3)3·6H2O和Zr(NO3)3·6H2O	溶胶凝胶法	干压成型	1600	6h	Sc/Ce	87/105.3	+3/+4	10%/1%	c	750	0.0796068388086791
385	10.1016/j.ceramint.2015.12.110	Sc(NO3)3·6H2O, Ce(NO3)3·6H2O和Zr(NO3)3·6H2O	溶胶凝胶法	干压成型	1600	6h	Sc/Ce	87/105.3	+3/+4	10%/1%	c	700	0.0434687853171944
386	10.1016/j.ceramint.2015.12.110	Sc(NO3)3·6H2O, Ce(NO3)3·6H2O和Zr(NO3)3·6H2O	溶胶凝胶法	干压成型	1600	6h	Sc/Ce	87/105.3	+3/+4	10%/1%	c	650	0.024977104073643
387	10.1016/j.ceramint.2015.12.110	Sc(NO3)3·6H2O, Ce(NO3)3·6H2O和Zr(NO3)3·6H2O	溶胶凝胶法	干压成型	1600	6h	Sc/Ce	87/105.3	+3/+4	10%/1%	c	600	0.0127160550309041
388	10.1016/j.ceramint.2015.12.110	Sc(NO3)3·6H2O, Ce(NO3)3·6H2O和Zr(NO3)3·6H2O	溶胶凝胶法	干压成型	1600	6h	Sc/Ce	87/105.3	+3/+4	10%/1%	c	550	0.00581542391731054
389	10.1016/j.ceramint.2015.12.110	Sc(NO3)3·6H2O, Ce(NO3)3·6H2O和Zr(NO3)3·6H2O	溶胶凝胶法	干压成型	1600	6h	Sc/Ce	87/105.3	+3/+4	10%/1%	c	500	0.00245559857885033
390	10.1016/j.ceramint.2015.12.110	Sc(NO3)3·6H2O, Ce(NO3)3·6H2O和Zr(NO3)3·6H2O	溶胶凝胶法	干压成型	1500	6h	Sc/Ce	87/105.3	+3/+4	10%/1%	c	800	0.11462723843899
391	10.1016/j.ceramint.2015.12.110	Sc(NO3)3·6H2O, Ce(NO3)3·6H2O和Zr(NO3)3·6H2O	溶胶凝胶法	干压成型	1500	6h	Sc/Ce	87/105.3	+3/+4	10%/1%	c	750	0.0687702134237342
392	10.1016/j.ceramint.2015.12.110	Sc(NO3)3·6H2O, Ce(NO3)3·6H2O和Zr(NO3)3·6H2O	溶胶凝胶法	干压成型	1500	6h	Sc/Ce	87/105.3	+3/+4	10%/1%	c	700	0.0394257969708632
393	10.1016/j.ceramint.2015.12.110	Sc(NO3)3·6H2O, Ce(NO3)3·6H2O和Zr(NO3)3·6H2O	溶胶凝胶法	干压成型	1500	6h	Sc/Ce	87/105.3	+3/+4	10%/1%	c	650	0.0234659894486846
394	10.1016/j.ceramint.2015.12.110	Sc(NO3)3·6H2O, Ce(NO3)3·6H2O和Zr(NO3)3·6H2O	溶胶凝胶法	干压成型	1500	6h	Sc/Ce	87/105.3	+3/+4	10%/1%	c	600	0.0105421082549161
395	10.1016/j.ceramint.2015.12.110	Sc(NO3)3·6H2O, Ce(NO3)3·6H2O和Zr(NO3)3·6H2O	溶胶凝胶法	干压成型	1500	6h	Sc/Ce	87/105.3	+3/+4	10%/1%	c	550	0.0047898781381398
396	10.1016/j.ceramint.2015.12.110	Sc(NO3)3·6H2O, Ce(NO3)3·6H2O和Zr(NO3)3·6H2O	溶胶凝胶法	干压成型	1500	6h	Sc/Ce	87/105.3	+3/+4	10%/1%	c	500	0.00202323885325841
397	10.1016/j.ceramint.2015.12.110	Sc(NO3)3·6H2O, Ce(NO3)3·6H2O和Zr(NO3)3·6H2O	溶胶凝胶法	干压成型	1450	6h	Sc/Ce	87/105.3	+3/+4	10%/1%	c	800	0.102732494056136
398	10.1016/j.ceramint.2015.12.110	Sc(NO3)3·6H2O, Ce(NO3)3·6H2O和Zr(NO3)3·6H2O	溶胶凝胶法	干压成型	1450	6h	Sc/Ce	87/105.3	+3/+4	10%/1%	c	750	0.0603696978325793
399	10.1016/j.ceramint.2015.12.110	Sc(NO3)3·6H2O, Ce(NO3)3·6H2O和Zr(NO3)3·6H2O	溶胶凝胶法	干压成型	1450	6h	Sc/Ce	87/105.3	+3/+4	10%/1%	c	700	0.0358227363128967
400	10.1016/j.ceramint.2015.12.110	Sc(NO3)3·6H2O, Ce(NO3)3·6H2O和Zr(NO3)3·6H2O	溶胶凝胶法	干压成型	1450	6h	Sc/Ce	87/105.3	+3/+4	10%/1%	c	650	0.0188252872198444
401	10.1016/j.ceramint.2015.12.110	Sc(NO3)3·6H2O, Ce(NO3)3·6H2O和Zr(NO3)3·6H2O	溶胶凝胶法	干压成型	1450	6h	Sc/Ce	87/105.3	+3/+4	10%/1%	c	600	0.00888108979706909
402	10.1016/j.ceramint.2015.12.110	Sc(NO3)3·6H2O, Ce(NO3)3·6H2O和Zr(NO3)3·6H2O	溶胶凝胶法	干压成型	1450	6h	Sc/Ce	87/105.3	+3/+4	10%/1%	c	550	0.00420415780825104
403	10.1016/j.ceramint.2015.12.110	Sc(NO3)3·6H2O, Ce(NO3)3·6H2O和Zr(NO3)3·6H2O	溶胶凝胶法	干压成型	1450	6h	Sc/Ce	87/105.3	+3/+4	10%/1%	c	500	0.00171557709831313
404	10.1016/j.ceramint.2015.12.110	Sc(NO3)3·6H2O, Ce(NO3)3·6H2O和Zr(NO3)3·6H2O	溶胶凝胶法	干压成型	1400	6h	Sc/Ce	87/105.3	+3/+4	10%/1%	c	800	0.0841764839055481
405	10.1016/j.ceramint.2015.12.110	Sc(NO3)3·6H2O, Ce(NO3)3·6H2O和Zr(NO3)3·6H2O	溶胶凝胶法	干压成型	1400	6h	Sc/Ce	87/105.3	+3/+4	10%/1%	c	750	0.0508471512596896
406	10.1016/j.ceramint.2015.12.110	Sc(NO3)3·6H2O, Ce(NO3)3·6H2O和Zr(NO3)3·6H2O	溶胶凝胶法	干压成型	1400	6h	Sc/Ce	87/105.3	+3/+4	10%/1%	c	700	0.0281503655933812
407	10.1016/j.ceramint.2015.12.110	Sc(NO3)3·6H2O, Ce(NO3)3·6H2O和Zr(NO3)3·6H2O	溶胶凝胶法	干压成型	1400	6h	Sc/Ce	87/105.3	+3/+4	10%/1%	c	650	0.0149934688630913
408	10.1016/j.ceramint.2015.12.110	Sc(NO3)3·6H2O, Ce(NO3)3·6H2O和Zr(NO3)3·6H2O	溶胶凝胶法	干压成型	1400	6h	Sc/Ce	87/105.3	+3/+4	10%/1%	c	600	0.00757598591703821
409	10.1016/j.ceramint.2015.12.110	Sc(NO3)3·6H2O, Ce(NO3)3·6H2O和Zr(NO3)3·6H2O	溶胶凝胶法	干压成型	1400	6h	Sc/Ce	87/105.3	+3/+4	10%/1%	c	550	0.00341738539008116
410	10.1016/j.ceramint.2015.12.110	Sc(NO3)3·6H2O, Ce(NO3)3·6H2O和Zr(NO3)3·6H2O	溶胶凝胶法	干压成型	1400	6h	Sc/Ce	87/105.3	+3/+4	10%/1%	c	500	0.00136676507804893
411	10.1016/0167-2738(95)00044-7	ZrOCl2，Y2O3	共沉淀	干压成型	1500	15h	Yb	98.5	+3	0.08	c	1000.498906595	0.000395678839731561
412	10.1016/0167-2738(95)00044-7	ZrOCl2，Y2O3	共沉淀	干压成型	1500	15h	Yb	98.5	+3	0.08	c	950	0.000353293699337788
413	10.1016/0167-2738(95)00044-7	ZrOCl2，Y2O3	共沉淀	干压成型	1500	15h	Yb	98.5	+3	0.08	c	900	0.000312042603133259
414	10.1016/0167-2738(95)00044-7	ZrOCl2，Y2O3	共沉淀	干压成型	1500	15h	Yb	98.5	+3	0.08	c	850	0.000274939504059872
415	10.1016/0167-2738(95)00044-7	ZrOCl2，Y2O3	共沉淀	干压成型	1500	15h	Yb	98.5	+3	0.08	c	800	0.000243296048396725
416	10.1016/0167-2738(95)00044-7	ZrOCl2，Y2O3	共沉淀	干压成型	1500	15h	Yb	98.5	+3	0.08	c	750	0.000196056844608193
417	10.1016/0167-2738(95)00044-7	ZrOCl2，Y2O3	共沉淀	干压成型	1500	15h	Yb	98.5	+3	0.08	c	700	0.000164736452697231
418	10.1016/0167-2738(95)00044-7	ZrOCl2，Y2O3	共沉淀	干压成型	1500	15h	Yb	98.5	+3	0.08	c	650	0.000132776617316478
419	10.1016/0167-2738(95)00044-7	ZrOCl2，Y2O3	共沉淀	干压成型	1500	15h	Yb	98.5	+3	0.08	c	600	0.000105234573047868
420	10.1016/0167-2738(95)00044-7	ZrOCl2，Y2O3	共沉淀	干压成型	1500	15h	Yb	98.5	+3	0.08	c	550	8.2548893621667e-05
421	10.1016/0167-2738(95)00044-7	ZrOCl2，Y2O3	共沉淀	干压成型	1500	15h	Yb	98.5	+3	0.08	c	500	6.45451237810888e-05
422	10.1016/0167-2738(95)00044-7	ZrOCl2，Y2O3	共沉淀	干压成型	1500	15h	Yb	98.5	+3	0.05	c	1000	0.000348540991347868
423	10.1016/0167-2738(95)00044-7	ZrOCl2，Y2O3	共沉淀	干压成型	1500	15h	Yb	98.5	+3	0.05	c	900	0.000293327993959044
424	10.1016/0167-2738(95)00044-7	ZrOCl2，Y2O3	共沉淀	干压成型	1500	15h	Yb	98.5	+3	0.05	c	850	0.000256882574918739
425	10.1016/0167-2738(95)00044-7	ZrOCl2，Y2O3	共沉淀	干压成型	1500	15h	Yb	98.5	+3	0.05	c	800	0.000221601600050644
426	10.1016/0167-2738(95)00044-7	ZrOCl2，Y2O3	共沉淀	干压成型	1500	15h	Yb	98.5	+3	0.05	c	750	0.000196739003431736
427	10.1016/0167-2738(95)00044-7	ZrOCl2，Y2O3	共沉淀	干压成型	1500	15h	Yb	98.5	+3	0.05	c	700	0.000167456709407429
428	10.1016/0167-2738(95)00044-7	ZrOCl2，Y2O3	共沉淀	干压成型	1500	15h	Yb	98.5	+3	0.05	c	650	0.000139878330073542
429	10.1016/0167-2738(95)00044-7	ZrOCl2，Y2O3	共沉淀	干压成型	1500	15h	Yb	98.5	+3	0.05	c	600	0.000118736650483423
430	10.1016/0167-2738(95)00044-7	ZrOCl2，Y2O3	共沉淀	干压成型	1500	15h	Yb	98.5	+3	0.05	c	550	9.48797756831559e-05
431	10.1016/0167-2738(95)00044-7	ZrOCl2，Y2O3	共沉淀	干压成型	1500	15h	Yb	98.5	+3	0.12	c	1000	0.000282878980630344
432	10.1016/0167-2738(95)00044-7	ZrOCl2，Y2O3	共沉淀	干压成型	1500	15h	Yb	98.5	+3	0.12	c	950	0.000234451082921376
433	10.1016/0167-2738(95)00044-7	ZrOCl2，Y2O3	共沉淀	干压成型	1500	15h	Yb	98.5	+3	0.12	c	900	0.000207522227877293
434	10.1016/0167-2738(95)00044-7	ZrOCl2，Y2O3	共沉淀	干压成型	1500	15h	Yb	98.5	+3	0.12	c	850	0.000179094953020333
435	10.1016/0167-2738(95)00044-7	ZrOCl2，Y2O3	共沉淀	干压成型	1500	15h	Yb	98.5	+3	0.12	c	800	0.000134556784297084
436	10.1016/0167-2738(95)00044-7	ZrOCl2，Y2O3	共沉淀	干压成型	1500	15h	Yb	98.5	+3	0.12	c	750	0.00010971825896178
437	10.1016/0167-2738(95)00044-7	ZrOCl2，Y2O3	共沉淀	干压成型	1500	15h	Yb	98.5	+3	0.12	c	700	9.64089255987272e-05
438	10.1016/0167-2738(95)00044-7	ZrOCl2，Y2O3	共沉淀	干压成型	1500	15h	Yb	98.5	+3	0.12	c	650	8.44116004203593e-05
439	10.1016/0167-2738(95)00044-7	ZrOCl2，Y2O3	共沉淀	干压成型	1500	15h	Yb	98.5	+3	0.12	c	600	6.79567485502349e-05
440	10.1016/0167-2738(95)00044-7	ZrOCl2，Y2O3	共沉淀	干压成型	1500	15h	Yb	98.5	+3	0.12	c	550	4.81962845981269e-05
441	10.1016/0167-2738(95)00044-7	ZrOCl2，Y2O3	共沉淀	干压成型	1500	15h	Yb	98.5	+3	0.12	c	500	4.00879968606614e-05
442	10.1016/0167-2738(95)00044-7	ZrOCl2，Y2O3	共沉淀	干压成型	1500	15h	Yb	98.5	+3	0.03	c	1000	0.000215417589724478
443	10.1016/0167-2738(95)00044-7	ZrOCl2，Y2O3	共沉淀	干压成型	1500	15h	Yb	98.5	+3	0.03	c	950	0.000193745071097953
444	10.1016/0167-2738(95)00044-7	ZrOCl2，Y2O3	共沉淀	干压成型	1500	15h	Yb	98.5	+3	0.03	c	900	0.000164855234285717
445	10.1016/0167-2738(95)00044-7	ZrOCl2，Y2O3	共沉淀	干压成型	1500	15h	Yb	98.5	+3	0.03	c	850	0.000144118784519763
446	10.1016/0167-2738(95)00044-7	ZrOCl2，Y2O3	共沉淀	干压成型	1500	15h	Yb	98.5	+3	0.03	c	800	0.00011886034733618
447	10.1016/0167-2738(95)00044-7	ZrOCl2，Y2O3	共沉淀	干压成型	1500	15h	Yb	98.5	+3	0.03	c	750	9.30252356806316e-05
448	10.1016/0167-2738(95)00044-7	ZrOCl2，Y2O3	共沉淀	干压成型	1500	15h	Yb	98.5	+3	0.03	c	700	7.78707607520657e-05
449	10.1016/0167-2738(95)00044-7	ZrOCl2，Y2O3	共沉淀	干压成型	1500	15h	Yb	98.5	+3	0.03	c	650	6.47983190246856e-05
450	10.1016/0167-2738(95)00044-7	ZrOCl2，Y2O3	共沉淀	干压成型	1500	15h	Yb	98.5	+3	0.03	c	600	5.32345935451563e-05
451	10.1016/0167-2738(95)00044-7	ZrOCl2，Y2O3	共沉淀	干压成型	1500	15h	Yb	98.5	+3	0.03	c	550	4.30853716892685e-05
452	10.1016/0167-2738(95)00044-7	ZrOCl2，Y2O3	共沉淀	干压成型	1500	15h	Yb	98.5	+3	0.03	c	500	3.55921065384427e-05
453	10.1016/0167-2738(95)00044-7	ZrOCl2，Y2O3	共沉淀	干压成型	1500	15h	Yb	98.5	+3	0.03	c	450	2.95801951881073e-05
454	10.1007/s43207-023-00296-3	ZrOCl2，Sc2O3	溶胶凝胶法	等静压成型	1700	12h	Sc	87	+3	0.07	c	1000	0.195961952176871
455	10.1007/s43207-023-00296-3	ZrOCl2，Sc2O3	溶胶凝胶法	等静压成型	1700	12h	Sc	87	+3	0.08	c	1000	0.232008454071759
456	10.1007/s43207-023-00296-3	ZrOCl2，Sc2O3	溶胶凝胶法	等静压成型	1700	12h	Sc	87	+3	0.09	c	1000	0.276902744423172
457	10.1007/s43207-023-00296-3	ZrOCl2，Sc2O3	溶胶凝胶法	等静压成型	1700	12h	Sc	87	+3	0.1	c	1000	0.289027484733643
458	10.1007/s43207-023-00296-3	ZrOCl2，Sc2O3	溶胶凝胶法	等静压成型	1700	12h	Sc	87	+3	0.11	c	1000	0.297875264189742
459	10.1007/s43207-023-00296-3	ZrOCl2，Sc2O3	溶胶凝胶法	等静压成型	1700	12h	Sc	87	+3	0.12	c	1000	0.271331921321231
460	10.1007/s43207-023-00296-3	ZrOCl2，Sc2O3	溶胶凝胶法	等静压成型	1700	12h	Sc	87	+3	0.13	c	1000	0.254291755479949
461	10.1007/s43207-023-00296-3	ZrOCl2，Sc2O3	溶胶凝胶法	等静压成型	1700	12h	Sc	87	+3	0.14	c	1000	0.182198733689321
462	10.1007/s43207-023-00296-3	ZrOCl2，Sc2O3	溶胶凝胶法	等静压成型	1700	12h	Sc	87	+3	0.15	c	1000	0.137959836408825
463	10.1007/s43207-023-00296-3	ZrOCl2，Yb2O3	溶胶凝胶法	等静压成型	1700	12h	Yb	98.5	+3	0.05	c	1000	0.0602959825158292
464	10.1007/s43207-023-00296-3	ZrOCl2，Yb2O3	溶胶凝胶法	等静压成型	1700	12h	Yb	98.5	+3	0.06	c	1000	0.12157506363846
465	10.1007/s43207-023-00296-3	ZrOCl2，Yb2O3	溶胶凝胶法	等静压成型	1700	12h	Yb	98.5	+3	0.07	c	1000	0.120919670567543
466	10.1007/s43207-023-00296-3	ZrOCl2，Yb2O3	溶胶凝胶法	等静压成型	1700	12h	Yb	98.5	+3	0.08	c	1000	0.143530650510339
467	10.1007/s43207-023-00296-3	ZrOCl2，Yb2O3	溶胶凝胶法	等静压成型	1700	12h	Yb	98.5	+3	0.09	c	1000	0.152050742431406
468	10.1007/s43207-023-00296-3	ZrOCl2，Yb2O3	溶胶凝胶法	等静压成型	1700	12h	Yb	98.5	+3	0.1	c	1000	0.13959831008569
469	10.1007/s43207-023-00296-3	ZrOCl2，Yb2O3	溶胶凝胶法	等静压成型	1700	12h	Yb	98.5	+3	0.11	c	1000	0.101585619977625
470	10.1007/s43207-023-00296-3	ZrOCl2，Yb2O3	溶胶凝胶法	等静压成型	1700	12h	Yb	98.5	+3	0.12	c	1000	0.0953594128051945
471	10.1007/s43207-023-00296-3	ZrOCl2，Yb2O3	溶胶凝胶法	等静压成型	1700	12h	Yb	98.5	+3	0.13	c	1000	0.0734038079324622
472	10.1007/s43207-023-00296-3	ZrOCl2，Yb2O3	溶胶凝胶法	等静压成型	1700	12h	Yb	98.5	+3	0.14	c	1000	0.0439112097454646
473	10.1007/s43207-023-00296-3	ZrOCl2，Er2O3	溶胶凝胶法	等静压成型	1700	12h	Er	100.4	+3	0.05	c	1000	0.146152222794007
474	10.1007/s43207-023-00296-3	ZrOCl2，Er2O3	溶胶凝胶法	等静压成型	1700	12h	Er	100.4	+3	0.06	c	1000	0.135665969661042
475	10.1007/s43207-023-00296-3	ZrOCl2，Er2O3	溶胶凝胶法	等静压成型	1700	12h	Er	100.4	+3	0.07	c	1000	0.134027495984176
476	10.1007/s43207-023-00296-3	ZrOCl2，Er2O3	溶胶凝胶法	等静压成型	1700	12h	Er	100.4	+3	0.08	c	1000	0.0947040197342775
477	10.1007/s43207-023-00296-3	ZrOCl2，Er2O3	溶胶凝胶法	等静压成型	1700	12h	Er	100.4	+3	0.09	c	1000	0.11076110496961
478	10.1007/s43207-023-00296-3	ZrOCl2，Er2O3	溶胶凝胶法	等静压成型	1700	12h	Er	100.4	+3	0.1	c	1000	0.0727484148615452
479	10.1007/s43207-023-00296-3	ZrOCl2，Er2O3	溶胶凝胶法	等静压成型	1700	12h	Er	100.4	+3	0.11	c	1000	0.0639006354054459
480	10.1007/s43207-023-00296-3	ZrOCl2，Y2O3	溶胶凝胶法	等静压成型	1700	12h	Y	101.9	+3	0.05	c	1000	0.146152222794007
481	10.1007/s43207-023-00296-3	ZrOCl2，Y2O3	溶胶凝胶法	等静压成型	1700	12h	Y	101.9	+3	0.06	c	1000	0.135665969661042
482	10.1007/s43207-023-00296-3	ZrOCl2，Y2O3	溶胶凝胶法	等静压成型	1700	12h	Y	101.9	+3	0.07	c	1000	0.134027495984176
483	10.1007/s43207-023-00296-3	ZrOCl2，Y2O3	溶胶凝胶法	等静压成型	1700	12h	Y	101.9	+3	0.08	c	1000	0.0947040197342775
484	10.1007/s43207-023-00296-3	ZrOCl2，Y2O3	溶胶凝胶法	等静压成型	1700	12h	Y	101.9	+3	0.09	c	1000	0.11076110496961
485	10.1007/s43207-023-00296-3	ZrOCl2，Y2O3	溶胶凝胶法	等静压成型	1700	12h	Y	101.9	+3	0.1	c	1000	0.0727484148615452
486	10.1007/s43207-023-00296-3	ZrOCl2，Y2O3	溶胶凝胶法	等静压成型	1700	12h	Y	101.9	+3	0.11	c	1000	0.0639006354054459
487	10.1007/s43207-023-00296-3	ZrOCl2，Gd2O3	溶胶凝胶法	等静压成型	1700	12h	Gd	97	+3	0.06	c	1000	0.0186786575190007
488	10.1007/s43207-023-00296-3	ZrOCl2，Gd2O3	溶胶凝胶法	等静压成型	1700	12h	Gd	97	+3	0.07	c	1000	0.0383403776430968
489	10.1007/s43207-023-00296-3	ZrOCl2，Gd2O3	溶胶凝胶法	等静压成型	1700	12h	Gd	97	+3	0.075	c	1000	0.0530866767365957
490	10.1007/s43207-023-00296-3	ZrOCl2，Gd2O3	溶胶凝胶法	等静压成型	1700	12h	Gd	97	+3	0.08	c	1000	0.0865116333490952
491	10.1007/s43207-023-00296-3	ZrOCl2，Gd2O3	溶胶凝胶法	等静压成型	1700	12h	Gd	97	+3	0.09	c	1000	0.0842177666013124
492	10.1007/s43207-023-00296-3	ZrOCl2，Gd2O3	溶胶凝胶法	等静压成型	1700	12h	Gd	97	+3	0.1	c	1000	0.075042281609328
493	10.1007/s43207-023-00296-3	ZrOCl2，Gd2O3	溶胶凝胶法	等静压成型	1700	12h	Gd	97	+3	0.11	c	1000	0.0639006354054459
494	10.1007/s43207-023-00296-3	ZrOCl2，Gd2O3	溶胶凝胶法	等静压成型	1700	12h	Gd	97	+3	0.12	c	1000	0.0593129019098803
495	10.1007/s43207-023-00296-3	ZrOCl2，Gd2O3	溶胶凝胶法	等静压成型	1700	12h	Gd	97	+3	0.13	c	1000	0.0245771771564002
496	10.1007/s43207-023-00296-3	ZrOCl2，Gd2O3	溶胶凝胶法	等静压成型	1700	12h	Gd	97	+3	0.14	c	1000	0.0206448187308983
497	10.1007/s43207-023-00296-3	ZrOCl2，Gd2O3	溶胶凝胶法	等静压成型	1700	12h	Gd	97	+3	0.15	c	1000	0.0154017101652692
498	10.1007/s43207-023-00296-3	ZrOCl2，Dy2O3	溶胶凝胶法	等静压成型	1700	12h	Dy	102.7	+3	0.07	c	1000	0.0943700285911506
499	10.1007/s43207-023-00296-3	ZrOCl2，Dy2O3	溶胶凝胶法	等静压成型	1700	12h	Dy	102.7	+3	0.08	c	1000	0.129171033919975
500	10.1007/s43207-023-00296-3	ZrOCl2，Dy2O3	溶胶凝胶法	等静压成型	1700	12h	Dy	102.7	+3	0.09	c	1000	0.126221796180244
501	10.1007/s43207-023-00296-3	ZrOCl2，Dy2O3	溶胶凝胶法	等静压成型	1700	12h	Dy	102.7	+3	0.1	c	1000	0.110885759933644
502	实验室自行制备	ZrO2，Y2O3	固相合成	流延	1400	10h	Y	101.9	+3	0.08	c	500	0.0003033878638311
503	实验室自行制备	ZrO2，Y2O3	固相合成	流延	1400	10h	Y	101.9	+3	0.08	c	550	0.000778623422405156
504	实验室自行制备	ZrO2，Y2O3	固相合成	流延	1400	10h	Y	101.9	+3	0.08	c	600	0.00178782134043327
505	实验室自行制备	ZrO2，Y2O3	固相合成	流延	1400	10h	Y	101.9	+3	0.08	c	650	0.00372532074657723
506	实验室自行制备	ZrO2，Y2O3	固相合成	流延	1400	10h	Y	101.9	+3	0.08	c	700	0.00674952775714132
507	实验室自行制备	ZrO2，Y2O3	固相合成	流延	1400	10h	Y	101.9	+3	0.08	c	750	0.0112281863623472
508	实验室自行制备	ZrO2，Y2O3	固相合成	流延	1400	10h	Y	101.9	+3	0.08	c	800	0.0171630848681594
509	实验室自行制备	ZrO2，Y2O3	固相合成	流延	1400	10h	Y	101.9	+3	0.08	c	850	0.024271029106488
510	实验室自行制备	ZrO2，Y2O3	固相合成	流延	1400	10h	Y	101.9	+3	0.08	c	500	0.000301484552263778
511	实验室自行制备	ZrO2，Y2O3	固相合成	流延	1400	10h	Y	101.9	+3	0.08	c	550	0.000757991129824073
512	实验室自行制备	ZrO2，Y2O3	固相合成	流延	1400	10h	Y	101.9	+3	0.08	c	600	0.00179315812055396
513	实验室自行制备	ZrO2，Y2O3	固相合成	流延	1400	10h	Y	101.9	+3	0.08	c	650	0.00371380507193557
514	实验室自行制备	ZrO2，Y2O3	固相合成	流延	1400	10h	Y	101.9	+3	0.08	c	700	0.00673062151692524
515	实验室自行制备	ZrO2，Y2O3	固相合成	流延	1400	10h	Y	101.9	+3	0.08	c	750	0.0112281863623472
516	实验室自行制备	ZrO2，Y2O3	固相合成	流延	1400	10h	Y	101.9	+3	0.08	c	800	0.0172865602988655
517	实验室自行制备	ZrO2，Y2O3	固相合成	流延	1400	10h	Y	101.9	+3	0.08	c	850	0.024271029106488
518	实验室自行制备	ZrO2，Y2O3，Sc2O3	固相合成	干压成型	1400	10h	Sc/Y	87/101.9	+3	5%/5%	c	600	0.00540611229850944
519	实验室自行制备	ZrO2，Y2O3，Sc2O3	固相合成	干压成型	1400	10h	Sc/Y	87/101.9	+3	5%/5%	c	650	0.0111976603812645
520	实验室自行制备	ZrO2，Y2O3，Sc2O3	固相合成	干压成型	1400	10h	Sc/Y	87/101.9	+3	5%/5%	c	700	0.0196641840841717
521	实验室自行制备	ZrO2，Y2O3，Sc2O3	固相合成	干压成型	1400	10h	Sc/Y	87/101.9	+3	5%/5%	c	750	0.0380297899741057
522	实验室自行制备	ZrO2，Y2O3，Sc2O3	固相合成	干压成型	1400	10h	Sc/Y	87/101.9	+3	5%/5%	c	800	0.0468739271773862
523	实验室自行制备	ZrO2，Y2O3，Sc2O3	固相合成	干压成型	1400	10h	Sc/Y	87/101.9	+3	5%/5%	c	650	0.0110341908866475
524	实验室自行制备	ZrO2，Y2O3，Sc2O3	固相合成	干压成型	1400	10h	Sc/Y	87/101.9	+3	5%/5%	c	700	0.0192571229486714
525	实验室自行制备	ZrO2，Y2O3，Sc2O3	固相合成	干压成型	1400	10h	Sc/Y	87/101.9	+3	5%/5%	c	750	0.0312492847849241
526	实验室自行制备	ZrO2，Y2O3，Sc2O3	固相合成	干压成型	1400	10h	Sc/Y	87/101.9	+3	5%/5%	c	800	0.047056315999088
527	实验室自行制备	ZrO2，Y2O3，Sc2O3	固相合成	干压成型	1400	10h	Sc/Y	87/101.9	+3	6%/4%	c	550	0.00114283241735625
528	实验室自行制备	ZrO2，Y2O3，Sc2O3	固相合成	干压成型	1400	10h	Sc/Y	87/101.9	+3	6%/4%	c	600	0.00280222508735753
529	实验室自行制备	ZrO2，Y2O3，Sc2O3	固相合成	干压成型	1400	10h	Sc/Y	87/101.9	+3	6%/4%	c	650	0.00572216324722949
530	实验室自行制备	ZrO2，Y2O3，Sc2O3	固相合成	干压成型	1400	10h	Sc/Y	87/101.9	+3	6%/4%	c	700	0.0102591922654303
531	实验室自行制备	ZrO2，Y2O3，Sc2O3	固相合成	干压成型	1400	10h	Sc/Y	87/101.9	+3	6%/4%	c	750	0.0164560198083076
532	实验室自行制备	ZrO2，Y2O3，Sc2O3	固相合成	干压成型	1400	10h	Sc/Y	87/101.9	+3	6%/4%	c	800	0.0245194695143784
533	实验室自行制备	ZrO2，Y2O3，Sc2O3	固相合成	干压成型	1400	10h	Sc/Y	87/101.9	+3	6%/4%	c	600	0.00278630335390663
534	实验室自行制备	ZrO2，Y2O3，Sc2O3	固相合成	干压成型	1400	10h	Sc/Y	87/101.9	+3	6%/4%	c	650	0.00568897204509939
535	实验室自行制备	ZrO2，Y2O3，Sc2O3	固相合成	干压成型	1400	10h	Sc/Y	87/101.9	+3	6%/4%	c	700	0.010174053740406
536	实验室自行制备	ZrO2，Y2O3，Sc2O3	固相合成	干压成型	1400	10h	Sc/Y	87/101.9	+3	6%/4%	c	750	0.0161844683263223
537	实验室自行制备	ZrO2，Y2O3，Sc2O3	固相合成	干压成型	1400	10h	Sc/Y	87/101.9	+3	6%/4%	c	800	0.0245194695143784
538	实验室自行制备	ZrO2，Y2O3，Sc2O3	固相合成	干压成型	1400	10h	Sc/Y	87/101.9	+3	6%/4%	c	750	0.00189915560149591
539	实验室自行制备	ZrO2，Y2O3，Sc2O3	固相合成	干压成型	1400	10h	Sc/Y	87/101.9	+3	6%/4%	c	800	0.00299335623140146
540	实验室自行制备	ZrO2，Y2O3，Sc2O3	固相合成	干压成型	1400	10h	Sc/Y	87/101.9	+3	6%/4%	c	800	0.00300221755831502
541	实验室自行制备	ZrO2，Y2O3，Sc2O3	固相合成	干压成型	1400	10h	Sc	87	+3	0.1	c	550	0.00189238424514763
542	实验室自行制备	ZrO2，Y2O3，Sc2O3	固相合成	干压成型	1400	10h	Sc	87	+3	0.1	c	600	0.00546749289821071
543	实验室自行制备	ZrO2，Y2O3，Sc2O3	固相合成	干压成型	1400	10h	Sc	87	+3	0.1	c	650	0.018572373236835
544	实验室自行制备	ZrO2，Y2O3，Sc2O3	固相合成	干压成型	1400	10h	Sc	87	+3	0.1	c	700	0.0326452539884574
545	实验室自行制备	ZrO2，Y2O3，Sc2O3	固相合成	干压成型	1400	10h	Sc	87	+3	0.1	c	750	0.05162917886218
546	实验室自行制备	ZrO2，Y2O3，Sc2O3	固相合成	干压成型	1400	10h	Sc	87	+3	0.1	c	800	0.0753949913542946
547	实验室自行制备	ZrO2，Y2O3，Sc2O3	固相合成	干压成型	1400	10h	Sc	87	+3	0.1	c	850	0.10325835772436
548	实验室自行制备	ZrO2，Y2O3，Sc2O3	固相合成	干压成型	1400	10h	Sc	87	+3	0.1	c	900	0.134748495186399
549	实验室自行制备	ZrO2，Y2O3，Sc2O3	固相合成	干压成型	1400	10h	Sc	87	+3	0.1	c	600	0.00545963730496616
550	实验室自行制备	ZrO2，Y2O3，Sc2O3	固相合成	干压成型	1400	10h	Sc	87	+3	0.1	c	650	0.018572373236835
551	实验室自行制备	ZrO2，Y2O3，Sc2O3	固相合成	干压成型	1400	10h	Sc	87	+3	0.1	c	700	0.0326452539884574
552	实验室自行制备	ZrO2，Y2O3，Sc2O3	固相合成	干压成型	1400	10h	Sc	87	+3	0.1	c	750	0.0512116922406529
553	实验室自行制备	ZrO2，Y2O3，Sc2O3	固相合成	干压成型	1400	10h	Sc	87	+3	0.1	c	800	0.0748013300050482
554	实验室自行制备	ZrO2，Y2O3，Sc2O3	固相合成	干压成型	1400	10h	Sc	87	+3	0.1	c	850	0.102700204439363
555	实验室自行制备	ZrO2，Y2O3，Sc2O3	固相合成	干压成型	1400	10h	Sc	87	+3	0.1	c	900	0.134748495186399
556	实验室自行制备	ZrO2，Y2O3，Sc2O3	固相合成	干压成型	1400	10h	Sc/Y	87/101.9	+3	5%/5%	c	800	0.047056315999088
557	实验室自行制备	ZrO2，Y2O3，Sc2O3	固相合成	干压成型	1400	10h	Sc/Y	87/101.9	+3	5%/5%	c	750	0.0317413995059465
558	实验室自行制备	ZrO2，Y2O3，Sc2O3	固相合成	干压成型	1400	10h	Sc/Y	87/101.9	+3	5%/5%	c	700	0.0196641840841717
559	实验室自行制备	ZrO2，Y2O3，Sc2O3	固相合成	干压成型	1400	10h	Sc/Y	87/101.9	+3	5%/5%	c	650	0.0111873017685158
560	实验室自行制备	ZrO2，Y2O3，Sc2O3	固相合成	干压成型	1400	10h	Sc/Y	87/101.9	+3	5%/5%	c	600	0.00540853005892917
561	实验室自行制备	ZrO2，Y2O3，Sc2O3	固相合成	干压成型	1400	10h	Sc/Y	87/101.9	+3	5%/5%	c	550	0.00282162230792478
562	实验室自行制备	ZrO2，Y2O3，Sc2O3	固相合成	干压成型	1400	10h	Sc/Y	87/101.9	+3	6%/4%	c	800	0.0771279369383952
563	实验室自行制备	ZrO2，Y2O3，Sc2O3	固相合成	干压成型	1400	10h	Sc/Y	87/101.9	+3	6%/4%	c	750	0.051763716066037
564	实验室自行制备	ZrO2，Y2O3，Sc2O3	固相合成	干压成型	1400	10h	Sc/Y	87/101.9	+3	6%/4%	c	700	0.0322711033215043
565	实验室自行制备	ZrO2，Y2O3，Sc2O3	固相合成	干压成型	1400	10h	Sc/Y	87/101.9	+3	6%/4%	c	650	0.0179995185387153
566	实验室自行制备	ZrO2，Y2O3，Sc2O3	固相合成	干压成型	1400	10h	Sc/Y	87/101.9	+3	6%/4%	c	600	0.00881966117077132
567	实验室自行制备	ZrO2，Y2O3，Sc2O3	固相合成	干压成型	1400	10h	Sc/Y	87/101.9	+3	6%/4%	c	550	0.00359906378620603
568	实验室自行制备	ZrO2，Y2O3，Sc2O3	固相合成	干压成型	1400	10h	Sc/Y	87/101.9	+3	7%/3%	c	800	0.0505856688100046
569	实验室自行制备	ZrO2，Y2O3，Sc2O3	固相合成	干压成型	1400	10h	Sc/Y	87/101.9	+3	7%/3%	c	750	0.0326390962497301
570	实验室自行制备	ZrO2，Y2O3，Sc2O3	固相合成	干压成型	1400	10h	Sc/Y	87/101.9	+3	7%/3%	c	700	0.0193124064315012
571	实验室自行制备	ZrO2，Y2O3，Sc2O3	固相合成	干压成型	1400	10h	Sc/Y	87/101.9	+3	7%/3%	c	650	0.0103229694057408
572	实验室自行制备	ZrO2，Y2O3，Sc2O3	固相合成	干压成型	1400	10h	Sc/Y	87/101.9	+3	7%/3%	c	600	0.00731811904550329
573	实验室自行制备	ZrO2，Y2O3，Sc2O3	固相合成	干压成型	1400	10h	Sc/Y	87/101.9	+3	7%/3%	c	550	0.00191730864263272
574	实验室自行制备	ZrO2，Y2O3，Sc2O3	固相合成	干压成型	1400	10h	Sc/Y	87/101.9	+3	8%/2%	c	800	0.0621733992441784
575	实验室自行制备	ZrO2，Y2O3，Sc2O3	固相合成	干压成型	1400	10h	Sc/Y	87/101.9	+3	8%/2%	c	750	0.042290535526497
576	实验室自行制备	ZrO2，Y2O3，Sc2O3	固相合成	干压成型	1400	10h	Sc/Y	87/101.9	+3	8%/2%	c	700	0.0263230189533015
577	实验室自行制备	ZrO2，Y2O3，Sc2O3	固相合成	干压成型	1400	10h	Sc/Y	87/101.9	+3	8%/2%	c	650	0.0147848012399643
578	实验室自行制备	ZrO2，Y2O3，Sc2O3	固相合成	干压成型	1400	10h	Sc/Y	87/101.9	+3	8%/2%	c	600	0.00735649933661802
579	实验室自行制备	ZrO2，Y2O3，Sc2O3	固相合成	干压成型	1400	10h	Sc/Y	87/101.9	+3	8%/2%	c	550	0.00312734065267264
580	实验室自行制备	ZrO2，Y2O3，Sc2O3	固相合成	干压成型	1400	10h	Sc/Y	87/101.9	+3	9%/1%	c	800	0.0592372152890824
581	实验室自行制备	ZrO2，Y2O3，Sc2O3	固相合成	干压成型	1400	10h	Sc/Y	87/101.9	+3	9%/1%	c	750	0.0400556408145224
582	实验室自行制备	ZrO2，Y2O3，Sc2O3	固相合成	干压成型	1400	10h	Sc/Y	87/101.9	+3	9%/1%	c	700	0.0253363993103907
583	实验室自行制备	ZrO2，Y2O3，Sc2O3	固相合成	干压成型	1400	10h	Sc/Y	87/101.9	+3	9%/1%	c	650	0.0143177609719995
584	实验室自行制备	ZrO2，Y2O3，Sc2O3	固相合成	干压成型	1400	10h	Sc/Y	87/101.9	+3	9%/1%	c	600	0.00705086720121517
585	实验室自行制备	ZrO2，Y2O3，Sc2O3	固相合成	干压成型	1400	10h	Sc/Y	87/101.9	+3	9%/1%	c	550	0.0029582150768594
586	实验室自行制备	ZrO2，Y2O3，Sc2O3	固相合成	干压成型	1400	10h	Sc/Y	87/101.9	+3	5%/5%	c	800	0.048056315999088
587	实验室自行制备	ZrO2，Y2O3，Sc2O3	固相合成	干压成型	1400	10h	Sc/Y	87/101.9	+3	5%/5%	c	750	0.0312413995059465
588	实验室自行制备	ZrO2，Y2O3，Sc2O3	固相合成	干压成型	1400	10h	Sc/Y	87/101.9	+3	5%/5%	c	700	0.0197641840841717
589	实验室自行制备	ZrO2，Y2O3，Sc2O3	固相合成	干压成型	1400	10h	Sc/Y	87/101.9	+3	5%/5%	c	650	0.0121873017685158
590	实验室自行制备	ZrO2，Y2O3，Sc2O3	固相合成	干压成型	1400	10h	Sc/Y	87/101.9	+3	5%/5%	c	600	0.00530853005892917
591	实验室自行制备	ZrO2，Y2O3，Sc2O3	固相合成	干压成型	1400	10h	Sc/Y	87/101.9	+3	5%/5%	c	550	0.00281162230792478
592	实验室自行制备	ZrO2，Y2O3，Sc2O3	固相合成	干压成型	1400	10h	Sc/Y	87/101.9	+3	6%/4%	c	800	0.0781279369383952
593	实验室自行制备	ZrO2，Y2O3，Sc2O3	固相合成	干压成型	1400	10h	Sc/Y	87/101.9	+3	6%/4%	c	750	0.052763716066037
594	实验室自行制备	ZrO2，Y2O3，Sc2O3	固相合成	干压成型	1400	10h	Sc/Y	87/101.9	+3	6%/4%	c	700	0.0323711033215043
595	实验室自行制备	ZrO2，Y2O3，Sc2O3	固相合成	干压成型	1400	10h	Sc/Y	87/101.9	+3	6%/4%	c	650	0.0182095185387153
596	实验室自行制备	ZrO2，Y2O3，Sc2O3	固相合成	干压成型	1400	10h	Sc/Y	87/101.9	+3	6%/4%	c	600	0.00884966117077132
597	实验室自行制备	ZrO2，Y2O3，Sc2O3	固相合成	干压成型	1400	10h	Sc/Y	87/101.9	+3	6%/4%	c	550	0.00360806378620603
598	实验室自行制备	ZrO2，Y2O3，Sc2O3	固相合成	干压成型	1400	10h	Sc/Y	87/101.9	+3	7%/3%	c	800	0.0507856688100046
599	实验室自行制备	ZrO2，Y2O3，Sc2O3	固相合成	干压成型	1400	10h	Sc/Y	87/101.9	+3	7%/3%	c	750	0.0324390962497301
600	实验室自行制备	ZrO2，Y2O3，Sc2O3	固相合成	干压成型	1400	10h	Sc/Y	87/101.9	+3	7%/3%	c	700	0.0192124064315012
601	实验室自行制备	ZrO2，Y2O3，Sc2O3	固相合成	干压成型	1400	10h	Sc/Y	87/101.9	+3	7%/3%	c	650	0.0113229694057408
602	实验室自行制备	ZrO2，Y2O3，Sc2O3	固相合成	干压成型	1400	10h	Sc/Y	87/101.9	+3	7%/3%	c	600	0.00721811904550329
603	实验室自行制备	ZrO2，Y2O3，Sc2O3	固相合成	干压成型	1400	10h	Sc/Y	87/101.9	+3	7%/3%	c	550	0.00198730864263272
604	实验室自行制备	ZrO2，Y2O3，Sc2O3	固相合成	干压成型	1400	10h	Sc/Y	87/101.9	+3	8%/2%	c	800	0.0623733992441784
605	实验室自行制备	ZrO2，Y2O3，Sc2O3	固相合成	干压成型	1400	10h	Sc/Y	87/101.9	+3	8%/2%	c	750	0.043290535526497
606	实验室自行制备	ZrO2，Y2O3，Sc2O3	固相合成	干压成型	1400	10h	Sc/Y	87/101.9	+3	8%/2%	c	700	0.0263660189533015
607	实验室自行制备	ZrO2，Y2O3，Sc2O3	固相合成	干压成型	1400	10h	Sc/Y	87/101.9	+3	8%/2%	c	650	0.0148848012399643
608	实验室自行制备	ZrO2，Y2O3，Sc2O3	固相合成	干压成型	1400	10h	Sc/Y	87/101.9	+3	8%/2%	c	600	0.00765649933661802
609	实验室自行制备	ZrO2，Y2O3，Sc2O3	固相合成	干压成型	1400	10h	Sc/Y	87/101.9	+3	8%/2%	c	550	0.00313734065267264
610	实验室自行制备	ZrO2，Y2O3，Sc2O3	固相合成	干压成型	1400	10h	Sc/Y	87/101.9	+3	9%/1%	c	800	0.0592072152890824
611	实验室自行制备	ZrO2，Y2O3，Sc2O3	固相合成	干压成型	1400	10h	Sc/Y	87/101.9	+3	9%/1%	c	750	0.0420556408145224
612	实验室自行制备	ZrO2，Y2O3，Sc2O3	固相合成	干压成型	1400	10h	Sc/Y	87/101.9	+3	9%/1%	c	700	0.0250363993103907
613	实验室自行制备	ZrO2，Y2O3，Sc2O3	固相合成	干压成型	1400	10h	Sc/Y	87/101.9	+3	9%/1%	c	650	0.0146177609719995
614	实验室自行制备	ZrO2，Y2O3，Sc2O3	固相合成	干压成型	1400	10h	Sc/Y	87/101.9	+3	9%/1%	c	600	0.00725086720121517
615	实验室自行制备	ZrO2，Y2O3，Sc2O3	固相合成	干压成型	1400	10h	Sc/Y	87/101.9	+3	9%/1%	c	550	0.0031482150768594
616	实验室自制	"ZrOCl2·8H2O，上海阿拉丁，99%；
Y(NO3)3·6H2O，Adamas，99.9%；
四甲基氢氧化铵（TMAOH），上海阿拉丁，25wt%水溶液，分析纯；
Bicine，上海阿拉丁，99.5%"	水热合成	干压成型	1100	5h	Y	101.9	+3	0.08	t	850	0.0097
617	实验室自制	"ZrOCl2·8H2O，上海阿拉丁，99%；
Y(NO3)3·6H2O，Adamas，99.9%；
四甲基氢氧化铵（TMAOH），上海阿拉丁，25wt%水溶液，分析纯；
Bicine，上海阿拉丁，99.5%"	水热合成	干压成型	1100	5h	Y	101.9	+3	0.08	t	800	0.0068
618	实验室自制	"ZrOCl2·8H2O，上海阿拉丁，99%；
Y(NO3)3·6H2O，Adamas，99.9%；
四甲基氢氧化铵（TMAOH），上海阿拉丁，25wt%水溶液，分析纯；
Bicine，上海阿拉丁，99.5%"	水热合成	干压成型	1100	5h	Y	101.9	+3	0.08	t	750	0.0043
619	实验室自制	"ZrOCl2·8H2O，上海阿拉丁，99%；
Y(NO3)3·6H2O，Adamas，99.9%；
四甲基氢氧化铵（TMAOH），上海阿拉丁，25wt%水溶液，分析纯；
Bicine，上海阿拉丁，99.5%"	水热合成	干压成型	1100	5h	Y	101.9	+3	0.08	t	700	0.0026
620	实验室自制	"ZrOCl2·8H2O，上海阿拉丁，99%；
Y(NO3)3·6H2O，Adamas，99.9%；
四甲基氢氧化铵（TMAOH），上海阿拉丁，25wt%水溶液，分析纯；
Bicine，上海阿拉丁，99.5%"	水热合成	干压成型	1100	5h	Y	101.9	+3	0.08	t	650	0.0015
621	实验室自制	"ZrOCl2·8H2O，上海阿拉丁，99%；
Y(NO3)3·6H2O，Adamas，99.9%；
四甲基氢氧化铵（TMAOH），上海阿拉丁，25wt%水溶液，分析纯；
Bicine，上海阿拉丁，99.5%"	水热合成	干压成型	1350	5h	Y	101.9	+3	0.08	t	850	0.0097
622	实验室自制	"ZrOCl2·8H2O，上海阿拉丁，99%；
Y(NO3)3·6H2O，Adamas，99.9%；
四甲基氢氧化铵（TMAOH），上海阿拉丁，25wt%水溶液，分析纯；
Bicine，上海阿拉丁，99.5%"	水热合成	干压成型	1350	5h	Y	101.9	+3	0.08	t	850	0.0098
623	实验室自制	"ZrOCl2·8H2O，上海阿拉丁，99%；
Y(NO3)3·6H2O，Adamas，99.9%；
四甲基氢氧化铵（TMAOH），上海阿拉丁，25wt%水溶液，分析纯；
Bicine，上海阿拉丁，99.5%"	水热合成	干压成型	1350	5h	Y	101.9	+3	0.08	t	800	0.0062
624	实验室自制	"ZrOCl2·8H2O，上海阿拉丁，99%；
Y(NO3)3·6H2O，Adamas，99.9%；
四甲基氢氧化铵（TMAOH），上海阿拉丁，25wt%水溶液，分析纯；
Bicine，上海阿拉丁，99.5%"	水热合成	干压成型	1350	5h	Y	101.9	+3	0.08	t	750	0.0038
625	实验室自制	"ZrOCl2·8H2O，上海阿拉丁，99%；
Y(NO3)3·6H2O，Adamas，99.9%；
四甲基氢氧化铵（TMAOH），上海阿拉丁，25wt%水溶液，分析纯；
Bicine，上海阿拉丁，99.5%"	水热合成	干压成型	1350	5h	Y	101.9	+3	0.08	t	700	0.0022
626	实验室自制	"ZrOCl2·8H2O，上海阿拉丁，99%；
