Repository: lanhung/material-conductivity-data-clean

工具：python、mysql  
使用前先配置.env中openai的key
```
#建库建表
mysql -h 127.0.0.1 -P 3306 -u root -p < sql/create_db_tb.sql

pip install -r requirement.txt

# 把data目录下的原始数据data_20251205.xlsx导入到MySQL中
python scripts/load_raw_data_to_mysql.py

# 使用chatgpt翻译列material_source_and_purity中的数据为英文
python scripts/translate_column_material_source_and_purity.py

# 使用chatgpt翻译列synthesis_method和processing_route中的数据为英文
python scripts/translate_column_synthesis_method_and_processing_route.py

# 把原始的数据进行抽取清洗转换
mysql -h 127.0.0.1 -P 3306 -u root -p < sql/etl.sql
```

test_clean_data.sql文件是用来做清洗测试的，逻辑都合并在了etl.sql中

File: data/raw_conductivity_samples.tsv (part 3 of 5)
sample_id	reference	material_source_and_purity	synthesis_method	processing_route	sintering_temperature	sintering_duration	dopant_element	dopant_ionic_radius	dopant_valence	dopant_molar_fraction	crystal_phase	operating_temperature	conductivity
Y(NO3)3·6H2O，Adamas，99.9%；
四甲基氢氧化铵（TMAOH），上海阿拉丁，25wt%水溶液，分析纯；
Bicine，上海阿拉丁，99.5%"	水热合成	干压成型	1350	5h	Y	101.9	+3	0.08	t	650	0.0012
627	实验室自制	"ZrOCl2·8H2O，上海阿拉丁，99%；
Y(NO3)3·6H2O，Adamas，99.9%；
四甲基氢氧化铵（TMAOH），上海阿拉丁，25wt%水溶液，分析纯；
Bicine，上海阿拉丁，99.5%"	水热合成	干压成型	1400	5h	Y	101.9	+3	0.08	t	800	0.009
628	实验室自制	"ZrOCl2·8H2O，上海阿拉丁，99%；
Y(NO3)3·6H2O，Adamas，99.9%；
四甲基氢氧化铵（TMAOH），上海阿拉丁，25wt%水溶液，分析纯；
Bicine，上海阿拉丁，99.5%"	水热合成	干压成型	1400	5h	Y	101.9	+3	0.08	t	750	0.0058
629	实验室自制	"ZrOCl2·8H2O，上海阿拉丁，99%；
Y(NO3)3·6H2O，Adamas，99.9%；
四甲基氢氧化铵（TMAOH），上海阿拉丁，25wt%水溶液，分析纯；
Bicine，上海阿拉丁，99.5%"	水热合成	干压成型	1400	5h	Y	101.9	+3	0.08	t	700	0.0035
630	实验室自制	"ZrOCl2·8H2O，上海阿拉丁，99%；
Y(NO3)3·6H2O，Adamas，99.9%；
四甲基氢氧化铵（TMAOH），上海阿拉丁，25wt%水溶液，分析纯；
Bicine，上海阿拉丁，99.5%"	水热合成	干压成型	1400	5h	Y	101.9	+3	0.08	t	650	0.002
631	实验室自制	"ZrOCl2·8H2O，上海阿拉丁，99%；
Y(NO3)3·6H2O，Adamas，99.9%；
四甲基氢氧化铵（TMAOH），上海阿拉丁，25wt%水溶液，分析纯；
Bicine，上海阿拉丁，99.5%"	水热合成	干压成型	1400	5h	Y	101.9	+3	0.08	t	600	0.0011
632	实验室自制	"ZrOCl2·8H2O，上海阿拉丁，99%；
Y(NO3)3·6H2O，Adamas，99.9%；
四甲基氢氧化铵（TMAOH），上海阿拉丁，25wt%水溶液，分析纯；
Bicine，上海阿拉丁，99.5%"	水热合成	干压成型	1400	5h	Y	101.9	+3	0.08	t	600	0.001
633	实验室自制	"ZrOCl2·8H2O，上海阿拉丁，99%；
Y(NO3)3·6H2O，Adamas，99.9%；
四甲基氢氧化铵（TMAOH），上海阿拉丁，25wt%水溶液，分析纯；
Bicine，上海阿拉丁，99.5%"	水热合成	干压成型	1400	5h	Y	101.9	+3	0.08	t	800	0.0059
634	实验室自制	"ZrOCl2·8H2O，上海阿拉丁，99%；
Y(NO3)3·6H2O，Adamas，99.9%；
四甲基氢氧化铵（TMAOH），上海阿拉丁，25wt%水溶液，分析纯；
Bicine，上海阿拉丁，99.5%"	水热合成	干压成型	1400	5h	Y	101.9	+3	0.08	t	750	0.0038
635	实验室自制	"ZrOCl2·8H2O，上海阿拉丁，99%；
Y(NO3)3·6H2O，Adamas，99.9%；
四甲基氢氧化铵（TMAOH），上海阿拉丁，25wt%水溶液，分析纯；
Bicine，上海阿拉丁，99.5%"	水热合成	干压成型	1400	5h	Y	101.9	+3	0.08	t	700	0.0024
636	实验室自制	"ZrOCl2·8H2O，上海阿拉丁，99%；
Y(NO3)3·6H2O，Adamas，99.9%；
四甲基氢氧化铵（TMAOH），上海阿拉丁，25wt%水溶液，分析纯；
Bicine，上海阿拉丁，99.5%"	水热合成	真空抽滤	1100	5h	Y	101.9	+3	0.08	t	850	0.0270156111443978
637	实验室自制	"ZrOCl2·8H2O，上海阿拉丁，99%；
Y(NO3)3·6H2O，Adamas，99.9%；
四甲基氢氧化铵（TMAOH），上海阿拉丁，25wt%水溶液，分析纯；
Bicine，上海阿拉丁，99.5%"	水热合成	真空抽滤	1100	5h	Y	101.9	+3	0.08	t	850	0.0269941871863134
638	实验室自制	"ZrOCl2·8H2O，上海阿拉丁，99%；
Y(NO3)3·6H2O，Adamas，99.9%；
四甲基氢氧化铵（TMAOH），上海阿拉丁，25wt%水溶液，分析纯；
Bicine，上海阿拉丁，99.5%"	水热合成	真空抽滤	1100	5h	Y	101.9	+3	0.08	t	800	0.0188376701947655
639	实验室自制	"ZrOCl2·8H2O，上海阿拉丁，99%；
Y(NO3)3·6H2O，Adamas，99.9%；
四甲基氢氧化铵（TMAOH），上海阿拉丁，25wt%水溶液，分析纯；
Bicine，上海阿拉丁，99.5%"	水热合成	真空抽滤	1100	5h	Y	101.9	+3	0.08	t	800	0.0187960629718063
640	实验室自制	"ZrOCl2·8H2O，上海阿拉丁，99%；
Y(NO3)3·6H2O，Adamas，99.9%；
四甲基氢氧化铵（TMAOH），上海阿拉丁，25wt%水溶液，分析纯；
Bicine，上海阿拉丁，99.5%"	水热合成	真空抽滤	1100	5h	Y	101.9	+3	0.08	t	750	0.0119186519754696
641	实验室自制	"ZrOCl2·8H2O，上海阿拉丁，99%；
Y(NO3)3·6H2O，Adamas，99.9%；
四甲基氢氧化铵（TMAOH），上海阿拉丁，25wt%水溶液，分析纯；
Bicine，上海阿拉丁，99.5%"	水热合成	真空抽滤	1100	5h	Y	101.9	+3	0.08	t	750	0.011897822454366
642	实验室自制	"ZrOCl2·8H2O，上海阿拉丁，99%；
Y(NO3)3·6H2O，Adamas，99.9%；
四甲基氢氧化铵（TMAOH），上海阿拉丁，25wt%水溶液，分析纯；
Bicine，上海阿拉丁，99.5%"	水热合成	真空抽滤	1100	5h	Y	101.9	+3	0.08	t	700	0.00713619917021827
643	实验室自制	"ZrOCl2·8H2O，上海阿拉丁，99%；
Y(NO3)3·6H2O，Adamas，99.9%；
四甲基氢氧化铵（TMAOH），上海阿拉丁，25wt%水溶液，分析纯；
Bicine，上海阿拉丁，99.5%"	水热合成	真空抽滤	1100	5h	Y	101.9	+3	0.08	t	700	0.00713320830719639
644	实验室自制	"ZrOCl2·8H2O，上海阿拉丁，99%；
Y(NO3)3·6H2O，Adamas，99.9%；
四甲基氢氧化铵（TMAOH），上海阿拉丁，25wt%水溶液，分析纯；
Bicine，上海阿拉丁，99.5%"	水热合成	真空抽滤	1100	5h	Y	101.9	+3	0.08	t	650	0.00395075093337293
645	实验室自制	"ZrOCl2·8H2O，上海阿拉丁，99%；
Y(NO3)3·6H2O，Adamas，99.9%；
四甲基氢氧化铵（TMAOH），上海阿拉丁，25wt%水溶液，分析纯；
Bicine，上海阿拉丁，99.5%"	水热合成	真空抽滤	1100	5h	Y	101.9	+3	0.08	t	650	0.00385631245518763
646	实验室自制	"ZrOCl2·8H2O，上海阿拉丁，99%；
Y(NO3)3·6H2O，Adamas，99.9%；
四甲基氢氧化铵（TMAOH），上海阿拉丁，25wt%水溶液，分析纯；
Bicine，上海阿拉丁，99.5%"	水热合成	真空抽滤	1100	5h	Y	101.9	+3	0.08	t	600	0.00198969312847447
647	实验室自制	"ZrOCl2·8H2O，上海阿拉丁，99%；
Y(NO3)3·6H2O，Adamas，99.9%；
四甲基氢氧化铵（TMAOH），上海阿拉丁，25wt%水溶液，分析纯；
Bicine，上海阿拉丁，99.5%"	水热合成	真空抽滤	1100	5h	Y	101.9	+3	0.08	t	600	0.00201812237160972
648	实验室自制	"ZrOCl2·8H2O，上海阿拉丁，99%；
Y(NO3)3·6H2O，Adamas，99.9%；
四甲基氢氧化铵（TMAOH），上海阿拉丁，25wt%水溶液，分析纯；
Bicine，上海阿拉丁，99.5%"	水热合成	真空抽滤	1100	5h	Y	101.9	+3	0.08	t	550	0.000923360098791297
649	实验室自制	"ZrOCl2·8H2O，上海阿拉丁，99%；
Y(NO3)3·6H2O，Adamas，99.9%；
四甲基氢氧化铵（TMAOH），上海阿拉丁，25wt%水溶液，分析纯；
Bicine，上海阿拉丁，99.5%"	水热合成	真空抽滤	1100	5h	Y	101.9	+3	0.08	t	550	0.000887628622439729
650	实验室自制	"ZrOCl2·8H2O，上海阿拉丁，99%；
Y(NO3)3·6H2O，Adamas，99.9%；
四甲基氢氧化铵（TMAOH），上海阿拉丁，25wt%水溶液，分析纯；
Bicine，上海阿拉丁，99.5%"	水热合成	真空抽滤	1100	5h	Y	101.9	+3	0.08	t	500	0.000386858393475863
651	实验室自制	"ZrOCl2·8H2O，上海阿拉丁，99%；
Y(NO3)3·6H2O，Adamas，99.9%；
四甲基氢氧化铵（TMAOH），上海阿拉丁，25wt%水溶液，分析纯；
Bicine，上海阿拉丁，99.5%"	水热合成	真空抽滤	1100	5h	Y	101.9	+3	0.08	t	500	0.000386867186911183
652	实验室自制	"ZrOCl2·8H2O，上海阿拉丁，99%；
Y(NO3)3·6H2O，Adamas，99.9%;
四甲基氢氧化铵（TMAOH），上海阿拉丁，25wt%水溶液，分析纯；"	水热合成	干压成型	1400	5h	Y	101.9	+3	0.08	t	850	0.0215140277757787
653	实验室自制	"ZrOCl2·8H2O，上海阿拉丁，99%；
Y(NO3)3·6H2O，Adamas，99.9%;
四甲基氢氧化铵（TMAOH），上海阿拉丁，25wt%水溶液，分析纯；"	水热合成	干压成型	1400	5h	Y	101.9	+3	0.08	t	850	0.0219730004203832
654	实验室自制	"ZrOCl2·8H2O，上海阿拉丁，99%；
Y(NO3)3·6H2O，Adamas，99.9%;
四甲基氢氧化铵（TMAOH），上海阿拉丁，25wt%水溶液，分析纯；"	水热合成	干压成型	1400	5h	Y	101.9	+3	0.08	t	800	0.0145962520283091
655	实验室自制	"ZrOCl2·8H2O，上海阿拉丁，99%；
Y(NO3)3·6H2O，Adamas，99.9%;
四甲基氢氧化铵（TMAOH），上海阿拉丁，25wt%水溶液，分析纯；"	水热合成	干压成型	1400	5h	Y	101.9	+3	0.08	t	800	0.0146662362727554
656	实验室自制	"ZrOCl2·8H2O，上海阿拉丁，99%；
Y(NO3)3·6H2O，Adamas，99.9%;
四甲基氢氧化铵（TMAOH），上海阿拉丁，25wt%水溶液，分析纯；"	水热合成	干压成型	1400	5h	Y	101.9	+3	0.08	t	750	0.00941818808822213
657	实验室自制	"ZrOCl2·8H2O，上海阿拉丁，99%；
Y(NO3)3·6H2O，Adamas，99.9%;
四甲基氢氧化铵（TMAOH），上海阿拉丁，25wt%水溶液，分析纯；"	水热合成	干压成型	1400	5h	Y	101.9	+3	0.08	t	750	0.0093522291473041
658	实验室自制	"ZrOCl2·8H2O，上海阿拉丁，99%；
Y(NO3)3·6H2O，Adamas，99.9%;
四甲基氢氧化铵（TMAOH），上海阿拉丁，25wt%水溶液，分析纯；"	水热合成	干压成型	1400	5h	Y	101.9	+3	0.08	t	700	0.0056094385201669
659	实验室自制	"ZrOCl2·8H2O，上海阿拉丁，99%；
Y(NO3)3·6H2O，Adamas，99.9%;
四甲基氢氧化铵（TMAOH），上海阿拉丁，25wt%水溶液，分析纯；"	水热合成	干压成型	1400	5h	Y	101.9	+3	0.08	t	650	0.00305312140013664
660	实验室自制	"ZrOCl2·8H2O，上海阿拉丁，99%；
Y(NO3)3·6H2O，Adamas，99.9%;
四甲基氢氧化铵（TMAOH），上海阿拉丁，25wt%水溶液，分析纯；"	水热合成	干压成型	1400	5h	Y	101.9	+3	0.08	t	650	0.00284697231063529
661	实验室自制	"ZrOCl2·8H2O，上海阿拉丁，99%；
Y(NO3)3·6H2O，Adamas，99.9%;
四甲基氢氧化铵（TMAOH），上海阿拉丁，25wt%水溶液，分析纯；"	水热合成	干压成型	1400	5h	Y	101.9	+3	0.08	t	600	0.00145855081181459
662	实验室自制	"ZrOCl2·8H2O，上海阿拉丁，99%；
Y(NO3)3·6H2O，Adamas，99.9%;
四甲基氢氧化铵（TMAOH），上海阿拉丁，25wt%水溶液，分析纯；"	水热合成	干压成型	1400	5h	Y	101.9	+3	0.08	t	550	0.000673658788045884
663	实验室自制	"ZrOCl2·8H2O，上海阿拉丁，99%；
Y(NO3)3·6H2O，Adamas，99.9%;
四甲基氢氧化铵（TMAOH），上海阿拉丁，25wt%水溶液，分析纯；"	水热合成	干压成型	1400	5h	Y	101.9	+3	0.08	t	550	0.000664580305985012
664	实验室自制	"ZrOCl2·8H2O，上海阿拉丁，99%；
Y(NO3)3·6H2O，Adamas，99.9%;
四甲基氢氧化铵（TMAOH），上海阿拉丁，25wt%水溶液，分析纯；"	水热合成	干压成型	1400	5h	Y	101.9	+3	0.08	t	500	0.000256919373232785
665	实验室自制	"ZrOCl2·8H2O，上海阿拉丁，99%；
Y(NO3)3·6H2O，Adamas，99.9%
Sc(NO3)3·xH2O，adamas，99.99%；
四甲基氢氧化铵（TMAOH），上海阿拉丁，25wt%水溶液，分析纯"	水热合成	干压成型	1400	5h	Y/Sc	101.9/87	+3	8%/1%	t	850	0.0209271200787148
666	实验室自制	"ZrOCl2·8H2O，上海阿拉丁，99%；
Y(NO3)3·6H2O，Adamas，99.9%
Sc(NO3)3·xH2O，adamas，99.99%；
四甲基氢氧化铵（TMAOH），上海阿拉丁，25wt%水溶液，分析纯"	水热合成	干压成型	1400	5h	Y/Sc	101.9/87	+3	8%/1%	t	850	0.0209841570655028
667	实验室自制	"ZrOCl2·8H2O，上海阿拉丁，99%；
Y(NO3)3·6H2O，Adamas，99.9%
Sc(NO3)3·xH2O，adamas，99.99%；
四甲基氢氧化铵（TMAOH），上海阿拉丁，25wt%水溶液，分析纯"	水热合成	干压成型	1400	5h	Y/Sc	101.9/87	+3	8%/1%	t	800	0.0138117227113958
668	实验室自制	"ZrOCl2·8H2O，上海阿拉丁，99%；
Y(NO3)3·6H2O，Adamas，99.9%
Sc(NO3)3·xH2O，adamas，99.99%；
四甲基氢氧化铵（TMAOH），上海阿拉丁，25wt%水溶液，分析纯"	水热合成	干压成型	1400	5h	Y/Sc	101.9/87	+3	8%/1%	t	750	0.00876793588844278
669	实验室自制	"ZrOCl2·8H2O，上海阿拉丁，99%；
Y(NO3)3·6H2O，Adamas，99.9%
Sc(NO3)3·xH2O，adamas，99.99%；
四甲基氢氧化铵（TMAOH），上海阿拉丁，25wt%水溶液，分析纯"	水热合成	干压成型	1400	5h	Y/Sc	101.9/87	+3	8%/1%	t	750	0.00867322225670633
670	实验室自制	"ZrOCl2·8H2O，上海阿拉丁，99%；
Y(NO3)3·6H2O，Adamas，99.9%
Sc(NO3)3·xH2O，adamas，99.99%；
四甲基氢氧化铵（TMAOH），上海阿拉丁，25wt%水溶液，分析纯"	水热合成	干压成型	1400	5h	Y/Sc	101.9/87	+3	8%/1%	t	700	0.00495980889311681
671	实验室自制	"ZrOCl2·8H2O，上海阿拉丁，99%；
Y(NO3)3·6H2O，Adamas，99.9%
Sc(NO3)3·xH2O，adamas，99.99%；
四甲基氢氧化铵（TMAOH），上海阿拉丁，25wt%水溶液，分析纯"	水热合成	干压成型	1400	5h	Y/Sc	101.9/87	+3	8%/1%	t	650	0.00277578088175837
672	实验室自制	"ZrOCl2·8H2O，上海阿拉丁，99%；
Y(NO3)3·6H2O，Adamas，99.9%
Sc(NO3)3·xH2O，adamas，99.99%；
四甲基氢氧化铵（TMAOH），上海阿拉丁，25wt%水溶液，分析纯"	水热合成	干压成型	1400	5h	Y/Sc	101.9/87	+3	8%/1%	t	650	0.0027310696092457
673	实验室自制	"ZrOCl2·8H2O，上海阿拉丁，99%；
Y(NO3)3·6H2O，Adamas，99.9%
Sc(NO3)3·xH2O，adamas，99.99%；
四甲基氢氧化铵（TMAOH），上海阿拉丁，25wt%水溶液，分析纯"	水热合成	干压成型	1400	5h	Y/Sc	101.9/87	+3	8%/1%	t	600	0.00124723140273614
674	实验室自制	"ZrOCl2·8H2O，上海阿拉丁，99%；
Y(NO3)3·6H2O，Adamas，99.9%
Sc(NO3)3·xH2O，adamas，99.99%；
四甲基氢氧化铵（TMAOH），上海阿拉丁，25wt%水溶液，分析纯"	水热合成	干压成型	1400	5h	Y/Sc	101.9/87	+3	8%/1%	t	550	0.000593604929361101
675	实验室自制	"ZrOCl2·8H2O，上海阿拉丁，99%；
Y(NO3)3·6H2O，Adamas，99.9%
Sc(NO3)3·xH2O，adamas，99.99%；
四甲基氢氧化铵（TMAOH），上海阿拉丁，25wt%水溶液，分析纯"	水热合成	干压成型	1400	5h	Y/Sc	101.9/87	+3	8%/1%	t	500	0.000213627003958512
676	实验室自制	"ZrOCl2·8H2O，上海阿拉丁，99%；
Y(NO3)3·6H2O，Adamas，99.9%
Sc(NO3)3·xH2O，adamas，99.99%；
四甲基氢氧化铵（TMAOH），上海阿拉丁，25wt%水溶液，分析纯"	水热合成	干压成型	1400	5h	Y/Sc	101.9/87	+3	8%/2%	t	850	0.0261229484870261
677	实验室自制	"ZrOCl2·8H2O，上海阿拉丁，99%；
Y(NO3)3·6H2O，Adamas，99.9%
Sc(NO3)3·xH2O，adamas，99.99%；
四甲基氢氧化铵（TMAOH），上海阿拉丁，25wt%水溶液，分析纯"	水热合成	干压成型	1400	5h	Y/Sc	101.9/87	+3	8%/2%	t	850	0.0260764081281709
678	实验室自制	"ZrOCl2·8H2O，上海阿拉丁，99%；
Y(NO3)3·6H2O，Adamas，99.9%
Sc(NO3)3·xH2O，adamas，99.99%；
四甲基氢氧化铵（TMAOH），上海阿拉丁，25wt%水溶液，分析纯"	水热合成	干压成型	1400	5h	Y/Sc	101.9/87	+3	8%/2%	t	800	0.0171411693407121
679	实验室自制	"ZrOCl2·8H2O，上海阿拉丁，99%；
Y(NO3)3·6H2O，Adamas，99.9%
Sc(NO3)3·xH2O，adamas，99.99%；
四甲基氢氧化铵（TMAOH），上海阿拉丁，25wt%水溶液，分析纯"	水热合成	干压成型	1400	5h	Y/Sc	101.9/87	+3	8%/2%	t	800	0.017220461253539
680	实验室自制	"ZrOCl2·8H2O，上海阿拉丁，99%；
Y(NO3)3·6H2O，Adamas，99.9%
Sc(NO3)3·xH2O，adamas，99.99%；
四甲基氢氧化铵（TMAOH），上海阿拉丁，25wt%水溶液，分析纯"	水热合成	干压成型	1400	5h	Y/Sc	101.9/87	+3	8%/2%	t	750	0.00985997642109191
681	实验室自制	"ZrOCl2·8H2O，上海阿拉丁，99%；
Y(NO3)3·6H2O，Adamas，99.9%
Sc(NO3)3·xH2O，adamas，99.99%；
四甲基氢氧化铵（TMAOH），上海阿拉丁，25wt%水溶液，分析纯"	水热合成	干压成型	1400	5h	Y/Sc	101.9/87	+3	8%/2%	t	750	0.00987750591735527
682	实验室自制	"ZrOCl2·8H2O，上海阿拉丁，99%；
Y(NO3)3·6H2O，Adamas，99.9%
Sc(NO3)3·xH2O，adamas，99.99%；
四甲基氢氧化铵（TMAOH），上海阿拉丁，25wt%水溶液，分析纯"	水热合成	干压成型	1400	5h	Y/Sc	101.9/87	+3	8%/2%	t	700	0.0057114803560439
683	实验室自制	"ZrOCl2·8H2O，上海阿拉丁，99%；
Y(NO3)3·6H2O，Adamas，99.9%
Sc(NO3)3·xH2O，adamas，99.99%；
四甲基氢氧化铵（TMAOH），上海阿拉丁，25wt%水溶液，分析纯"	水热合成	干压成型	1400	5h	Y/Sc	101.9/87	+3	8%/2%	t	700	0.00572315969759609
684	实验室自制	"ZrOCl2·8H2O，上海阿拉丁，99%；
Y(NO3)3·6H2O，Adamas，99.9%
Sc(NO3)3·xH2O，adamas，99.99%；
四甲基氢氧化铵（TMAOH），上海阿拉丁，25wt%水溶液，分析纯"	水热合成	干压成型	1400	5h	Y/Sc	101.9/87	+3	8%/2%	t	650	0.00293172583335718
685	实验室自制	"ZrOCl2·8H2O，上海阿拉丁，99%；
Y(NO3)3·6H2O，Adamas，99.9%
Sc(NO3)3·xH2O，adamas，99.99%；
四甲基氢氧化铵（TMAOH），上海阿拉丁，25wt%水溶液，分析纯"	水热合成	干压成型	1400	5h	Y/Sc	101.9/87	+3	8%/2%	t	650	0.00292675163747575
686	实验室自制	"ZrOCl2·8H2O，上海阿拉丁，99%；
Y(NO3)3·6H2O，Adamas，99.9%
Sc(NO3)3·xH2O，adamas，99.99%；
四甲基氢氧化铵（TMAOH），上海阿拉丁，25wt%水溶液，分析纯"	水热合成	干压成型	1400	5h	Y/Sc	101.9/87	+3	8%/2%	t	600	0.00138821531405318
687	实验室自制	"ZrOCl2·8H2O，上海阿拉丁，99%；
Y(NO3)3·6H2O，Adamas，99.9%
Sc(NO3)3·xH2O，adamas，99.99%；
四甲基氢氧化铵（TMAOH），上海阿拉丁，25wt%水溶液，分析纯"	水热合成	干压成型	1400	5h	Y/Sc	101.9/87	+3	8%/2%	t	600	0.00138325856719121
688	实验室自制	"ZrOCl2·8H2O，上海阿拉丁，99%；
Y(NO3)3·6H2O，Adamas，99.9%
Sc(NO3)3·xH2O，adamas，99.99%；
四甲基氢氧化铵（TMAOH），上海阿拉丁，25wt%水溶液，分析纯"	水热合成	干压成型	1400	5h	Y/Sc	101.9/87	+3	8%/2%	t	550	0.000585854612576512
689	实验室自制	"ZrOCl2·8H2O，上海阿拉丁，99%；
Y(NO3)3·6H2O，Adamas，99.9%
Sc(NO3)3·xH2O，adamas，99.99%；
四甲基氢氧化铵（TMAOH），上海阿拉丁，25wt%水溶液，分析纯"	水热合成	干压成型	1400	5h	Y/Sc	101.9/87	+3	8%/2%	t	550	0.000587912314851381
690	实验室自制	"ZrOCl2·8H2O，上海阿拉丁，99%；
Y(NO3)3·6H2O，Adamas，99.9%
Sc(NO3)3·xH2O，adamas，99.99%；
四甲基氢氧化铵（TMAOH），上海阿拉丁，25wt%水溶液，分析纯"	水热合成	干压成型	1400	5h	Y/Sc	101.9/87	+3	8%/2%	t	500	0.000214907915259704
691	实验室自制	"ZrOCl2·8H2O，上海阿拉丁，99%；
Y(NO3)3·6H2O，Adamas，99.9%
Sc(NO3)3·xH2O，adamas，99.99%；
四甲基氢氧化铵（TMAOH），上海阿拉丁，25wt%水溶液，分析纯"	水热合成	干压成型	1400	5h	Y/Sc	101.9/87	+3	8%/2%	t	500	0.00021210425071441
692	实验室自制	"ZrOCl2·8H2O，上海阿拉丁，99%；
Y(NO3)3·6H2O，Adamas，99.9%
Sc(NO3)3·xH2O，adamas，99.99%；
四甲基氢氧化铵（TMAOH），上海阿拉丁，25wt%水溶液，分析纯"	水热合成	干压成型	1400	5h	Y/Sc	101.9/87	+3	8%/3%	c	850	0.0469321680203897
693	实验室自制	"ZrOCl2·8H2O，上海阿拉丁，99%；
Y(NO3)3·6H2O，Adamas，99.9%
Sc(NO3)3·xH2O，adamas，99.99%；
四甲基氢氧化铵（TMAOH），上海阿拉丁，25wt%水溶液，分析纯"	水热合成	干压成型	1400	5h	Y/Sc	101.9/87	+3	8%/3%	c	850	0.0469475041297188
694	实验室自制	"ZrOCl2·8H2O，上海阿拉丁，99%；
Y(NO3)3·6H2O，Adamas，99.9%
Sc(NO3)3·xH2O，adamas，99.99%；
四甲基氢氧化铵（TMAOH），上海阿拉丁，25wt%水溶液，分析纯"	水热合成	干压成型	1400	5h	Y/Sc	101.9/87	+3	8%/3%	c	800	0.0328516368058707
695	实验室自制	"ZrOCl2·8H2O，上海阿拉丁，99%；
Y(NO3)3·6H2O，Adamas，99.9%
Sc(NO3)3·xH2O，adamas，99.99%；
四甲基氢氧化铵（TMAOH），上海阿拉丁，25wt%水溶液，分析纯"	水热合成	干压成型	1400	5h	Y/Sc	101.9/87	+3	8%/3%	c	800	0.032813216661117
696	实验室自制	"ZrOCl2·8H2O，上海阿拉丁，99%；
Y(NO3)3·6H2O，Adamas，99.9%
Sc(NO3)3·xH2O，adamas，99.99%；
四甲基氢氧化铵（TMAOH），上海阿拉丁，25wt%水溶液，分析纯"	水热合成	干压成型	1400	5h	Y/Sc	101.9/87	+3	8%/3%	c	750	0.0214214863802863
697	实验室自制	"ZrOCl2·8H2O，上海阿拉丁，99%；
Y(NO3)3·6H2O，Adamas，99.9%
Sc(NO3)3·xH2O，adamas，99.99%；
四甲基氢氧化铵（TMAOH），上海阿拉丁，25wt%水溶液，分析纯"	水热合成	干压成型	1400	5h	Y/Sc	101.9/87	+3	8%/3%	c	750	0.0214238888171771
698	实验室自制	"ZrOCl2·8H2O，上海阿拉丁，99%；
Y(NO3)3·6H2O，Adamas，99.9%
Sc(NO3)3·xH2O，adamas，99.99%；
四甲基氢氧化铵（TMAOH），上海阿拉丁，25wt%水溶液，分析纯"	水热合成	干压成型	1400	5h	Y/Sc	101.9/87	+3	8%/3%	c	700	0.0128771797345399
699	实验室自制	"ZrOCl2·8H2O，上海阿拉丁，99%；
Y(NO3)3·6H2O，Adamas，99.9%
Sc(NO3)3·xH2O，adamas，99.99%；
四甲基氢氧化铵（TMAOH），上海阿拉丁，25wt%水溶液，分析纯"	水热合成	干压成型	1400	5h	Y/Sc	101.9/87	+3	8%/3%	c	700	0.0129098209702854
700	实验室自制	"ZrOCl2·8H2O，上海阿拉丁，99%；
Y(NO3)3·6H2O，Adamas，99.9%
Sc(NO3)3·xH2O，adamas，99.99%；
四甲基氢氧化铵（TMAOH），上海阿拉丁，25wt%水溶液，分析纯"	水热合成	干压成型	1400	5h	Y/Sc	101.9/87	+3	8%/3%	c	650	0.00708324377117474
701	实验室自制	"ZrOCl2·8H2O，上海阿拉丁，99%；
Y(NO3)3·6H2O，Adamas，99.9%
Sc(NO3)3·xH2O，adamas，99.99%；
四甲基氢氧化铵（TMAOH），上海阿拉丁，25wt%水溶液，分析纯"	水热合成	干压成型	1400	5h	Y/Sc	101.9/87	+3	8%/3%	c	650	0.00707433443475858
702	实验室自制	"ZrOCl2·8H2O，上海阿拉丁，99%；
Y(NO3)3·6H2O，Adamas，99.9%
Sc(NO3)3·xH2O，adamas，99.99%；
四甲基氢氧化铵（TMAOH），上海阿拉丁，25wt%水溶液，分析纯"	水热合成	干压成型	1400	5h	Y/Sc	101.9/87	+3	8%/3%	c	600	0.0034040141487338
703	实验室自制	"ZrOCl2·8H2O，上海阿拉丁，99%；
Y(NO3)3·6H2O，Adamas，99.9%
Sc(NO3)3·xH2O，adamas，99.99%；
四甲基氢氧化铵（TMAOH），上海阿拉丁，25wt%水溶液，分析纯"	水热合成	干压成型	1400	5h	Y/Sc	101.9/87	+3	8%/3%	c	600	0.00345249574381426
704	实验室自制	"ZrOCl2·8H2O，上海阿拉丁，99%；
Y(NO3)3·6H2O，Adamas，99.9%
Sc(NO3)3·xH2O，adamas，99.99%；
四甲基氢氧化铵（TMAOH），上海阿拉丁，25wt%水溶液，分析纯"	水热合成	干压成型	1400	5h	Y/Sc	101.9/87	+3	8%/3%	c	550	0.00150446813123595
705	实验室自制	"ZrOCl2·8H2O，上海阿拉丁，99%；
Y(NO3)3·6H2O，Adamas，99.9%
Sc(NO3)3·xH2O，adamas，99.99%；
四甲基氢氧化铵（TMAOH），上海阿拉丁，25wt%水溶液，分析纯"	水热合成	干压成型	1400	5h	Y/Sc	101.9/87	+3	8%/3%	c	550	0.00152098980680424
706	实验室自制	"ZrOCl2·8H2O，上海阿拉丁，99%；
Y(NO3)3·6H2O，Adamas，99.9%
Sc(NO3)3·xH2O，adamas，99.99%；
四甲基氢氧化铵（TMAOH），上海阿拉丁，25wt%水溶液，分析纯"	水热合成	干压成型	1400	5h	Y/Sc	101.9/87	+3	8%/3%	c	500	0.000581896387762957
707	实验室自制	"ZrOCl2·8H2O，上海阿拉丁，99%；
Y(NO3)3·6H2O，Adamas，99.9%
Sc(NO3)3·xH2O，adamas，99.99%；
四甲基氢氧化铵（TMAOH），上海阿拉丁，25wt%水溶液，分析纯"	水热合成	干压成型	1400	5h	Y/Sc	101.9/87	+3	8%/3%	c	500	0.000589915087043899
708	实验室自制	"ZrOCl2·8H2O，上海阿拉丁，99%；
Y(NO3)3·6H2O，Adamas，99.9%
Sc(NO3)3·xH2O，adamas，99.99%；
四甲基氢氧化铵（TMAOH），上海阿拉丁，25wt%水溶液，分析纯"	水热合成	干压成型	1400	5h	Y/Sc	101.9/87	+3	8%/4%	c	850	0.0377189890131618
709	实验室自制	"ZrOCl2·8H2O，上海阿拉丁，99%；
Y(NO3)3·6H2O，Adamas，99.9%
Sc(NO3)3·xH2O，adamas，99.99%；
四甲基氢氧化铵（TMAOH），上海阿拉丁，25wt%水溶液，分析纯"	水热合成	干压成型	1400	5h	Y/Sc	101.9/87	+3	8%/4%	c	850	0.0377221646805172
710	实验室自制	"ZrOCl2·8H2O，上海阿拉丁，99%；
Y(NO3)3·6H2O，Adamas，99.9%
Sc(NO3)3·xH2O，adamas，99.99%；
四甲基氢氧化铵（TMAOH），上海阿拉丁，25wt%水溶液，分析纯"	水热合成	干压成型	1400	5h	Y/Sc	101.9/87	+3	8%/4%	c	800	0.0264418378321635
711	实验室自制	"ZrOCl2·8H2O，上海阿拉丁，99%；
Y(NO3)3·6H2O，Adamas，99.9%
Sc(NO3)3·xH2O，adamas，99.99%；
四甲基氢氧化铵（TMAOH），上海阿拉丁，25wt%水溶液，分析纯"	水热合成	干压成型	1400	5h	Y/Sc	101.9/87	+3	8%/4%	c	800	0.0264173113949976
712	实验室自制	"ZrOCl2·8H2O，上海阿拉丁，99%；
Y(NO3)3·6H2O，Adamas，99.9%
Sc(NO3)3·xH2O，adamas，99.99%；
四甲基氢氧化铵（TMAOH），上海阿拉丁，25wt%水溶液，分析纯"	水热合成	干压成型	1400	5h	Y/Sc	101.9/87	+3	8%/4%	c	750	0.017328567497632
713	实验室自制	"ZrOCl2·8H2O，上海阿拉丁，99%；
Y(NO3)3·6H2O，Adamas，99.9%
Sc(NO3)3·xH2O，adamas，99.99%；
四甲基氢氧化铵（TMAOH），上海阿拉丁，25wt%水溶液，分析纯"	水热合成	干压成型	1400	5h	Y/Sc	101.9/87	+3	8%/4%	c	750	0.01731864688161
714	实验室自制	"ZrOCl2·8H2O，上海阿拉丁，99%；
Y(NO3)3·6H2O，Adamas，99.9%
Sc(NO3)3·xH2O，adamas，99.99%；
四甲基氢氧化铵（TMAOH），上海阿拉丁，25wt%水溶液，分析纯"	水热合成	干压成型	1400	5h	Y/Sc	101.9/87	+3	8%/4%	c	700	0.0103973690250639
715	实验室自制	"ZrOCl2·8H2O，上海阿拉丁，99%；
Y(NO3)3·6H2O，Adamas，99.9%
Sc(NO3)3·xH2O，adamas，99.99%；
四甲基氢氧化铵（TMAOH），上海阿拉丁，25wt%水溶液，分析纯"	水热合成	干压成型	1400	5h	Y/Sc	101.9/87	+3	8%/4%	c	700	0.0104247662356781
716	实验室自制	"ZrOCl2·8H2O，上海阿拉丁，99%；
Y(NO3)3·6H2O，Adamas，99.9%
Sc(NO3)3·xH2O，adamas，99.99%；
四甲基氢氧化铵（TMAOH），上海阿拉丁，25wt%水溶液，分析纯"	水热合成	干压成型	1400	5h	Y/Sc	101.9/87	+3	8%/4%	c	650	0.0056600448773256
717	实验室自制	"ZrOCl2·8H2O，上海阿拉丁，99%；
Y(NO3)3·6H2O，Adamas，99.9%
Sc(NO3)3·xH2O，adamas，99.99%；
四甲基氢氧化铵（TMAOH），上海阿拉丁，25wt%水溶液，分析纯"	水热合成	干压成型	1400	5h	Y/Sc	101.9/87	+3	8%/4%	c	650	0.0056651549028
718	实验室自制	"ZrOCl2·8H2O，上海阿拉丁，99%；
Y(NO3)3·6H2O，Adamas，99.9%
Sc(NO3)3·xH2O，adamas，99.99%；
四甲基氢氧化铵（TMAOH），上海阿拉丁，25wt%水溶液，分析纯"	水热合成	干压成型	1400	5h	Y/Sc	101.9/87	+3	8%/4%	c	600	0.00274112360910779
719	实验室自制	"ZrOCl2·8H2O，上海阿拉丁，99%；
Y(NO3)3·6H2O，Adamas，99.9%
Sc(NO3)3·xH2O，adamas，99.99%；
四甲基氢氧化铵（TMAOH），上海阿拉丁，25wt%水溶液，分析纯"	水热合成	干压成型	1400	5h	Y/Sc	101.9/87	+3	8%/4%	c	600	0.00278242459985558
720	实验室自制	"ZrOCl2·8H2O，上海阿拉丁，99%；
Y(NO3)3·6H2O，Adamas，99.9%
Sc(NO3)3·xH2O，adamas，99.99%；
四甲基氢氧化铵（TMAOH），上海阿拉丁，25wt%水溶液，分析纯"	水热合成	干压成型	1400	5h	Y/Sc	101.9/87	+3	8%/4%	c	550	0.00122483028928151
721	实验室自制	"ZrOCl2·8H2O，上海阿拉丁，99%；
Y(NO3)3·6H2O，Adamas，99.9%
Sc(NO3)3·xH2O，adamas，99.99%；
四甲基氢氧化铵（TMAOH），上海阿拉丁，25wt%水溶液，分析纯"	水热合成	干压成型	1400	5h	Y/Sc	101.9/87	+3	8%/4%	c	550	0.00122628323246885
722	实验室自制	"ZrOCl2·8H2O，上海阿拉丁，99%；
Y(NO3)3·6H2O，Adamas，99.9%
Sc(NO3)3·xH2O，adamas，99.99%；
四甲基氢氧化铵（TMAOH），上海阿拉丁，25wt%水溶液，分析纯"	水热合成	干压成型	1400	5h	Y/Sc	101.9/87	+3	8%/4%	c	500	0.000470383343903345
723	实验室自制	"ZrOCl2·8H2O，上海阿拉丁，99%；
Y(NO3)3·6H2O，Adamas，99.9%
Sc(NO3)3·xH2O，adamas，99.99%；
四甲基氢氧化铵（TMAOH），上海阿拉丁，25wt%水溶液，分析纯"	水热合成	干压成型	1400	5h	Y/Sc	101.9/87	+3	8%/4%	c	500	0.000471093550187953
724	实验室自制	"ZrOCl2·8H2O，上海阿拉丁，99%；
Y(NO3)3·6H2O，Adamas，99.9%
Sc(NO3)3·xH2O，adamas，99.99%；
四甲基氢氧化铵（TMAOH），上海阿拉丁，25wt%水溶液，分析纯"	水热合成	真空抽滤	1400	5h	Y/Sc	101.9/87	+3	8%/3%	c	850	0.0763072795802251
725	实验室自制	"ZrOCl2·8H2O，上海阿拉丁，99%；
Y(NO3)3·6H2O，Adamas，99.9%
Sc(NO3)3·xH2O，adamas，99.99%；
四甲基氢氧化铵（TMAOH），上海阿拉丁，25wt%水溶液，分析纯"	水热合成	真空抽滤	1400	5h	Y/Sc	101.9/87	+3	8%/3%	c	850	0.0765276895053023
726	实验室自制	"ZrOCl2·8H2O，上海阿拉丁，99%；
Y(NO3)3·6H2O，Adamas，99.9%
Sc(NO3)3·xH2O，adamas，99.99%；
四甲基氢氧化铵（TMAOH），上海阿拉丁，25wt%水溶液，分析纯"	水热合成	真空抽滤	1400	5h	Y/Sc	101.9/87	+3	8%/3%	c	800	0.0518748032721999
727	实验室自制	"ZrOCl2·8H2O，上海阿拉丁，99%；
Y(NO3)3·6H2O，Adamas，99.9%
Sc(NO3)3·xH2O，adamas，99.99%；
四甲基氢氧化铵（TMAOH），上海阿拉丁，25wt%水溶液，分析纯"	水热合成	真空抽滤	1400	5h	Y/Sc	101.9/87	+3	8%/3%	c	800	0.0502921459199502
728	实验室自制	"ZrOCl2·8H2O，上海阿拉丁，99%；
Y(NO3)3·6H2O，Adamas，99.9%
Sc(NO3)3·xH2O，adamas，99.99%；
四甲基氢氧化铵（TMAOH），上海阿拉丁，25wt%水溶液，分析纯"	水热合成	真空抽滤	1400	5h	Y/Sc	101.9/87	+3	8%/3%	c	750	0.0337404502105308
729	实验室自制	"ZrOCl2·8H2O，上海阿拉丁，99%；
Y(NO3)3·6H2O，Adamas，99.9%
Sc(NO3)3·xH2O，adamas，99.99%；
四甲基氢氧化铵（TMAOH），上海阿拉丁，25wt%水溶液，分析纯"	水热合成	真空抽滤	1400	5h	Y/Sc	101.9/87	+3	8%/3%	c	750	0.0337195180013322
730	实验室自制	"ZrOCl2·8H2O，上海阿拉丁，99%；
Y(NO3)3·6H2O，Adamas，99.9%
Sc(NO3)3·xH2O，adamas，99.99%；
四甲基氢氧化铵（TMAOH），上海阿拉丁，25wt%水溶液，分析纯"	水热合成	真空抽滤	1400	5h	Y/Sc	101.9/87	+3	8%/3%	c	700	0.0203191775784245
731	实验室自制	"ZrOCl2·8H2O，上海阿拉丁，99%；
Y(NO3)3·6H2O，Adamas，99.9%
Sc(NO3)3·xH2O，adamas，99.99%；
四甲基氢氧化铵（TMAOH），上海阿拉丁，25wt%水溶液，分析纯"	水热合成	真空抽滤	1400	5h	Y/Sc	101.9/87	+3	8%/3%	c	700	0.0202979023875797
732	实验室自制	"ZrOCl2·8H2O，上海阿拉丁，99%；
Y(NO3)3·6H2O，Adamas，99.9%
Sc(NO3)3·xH2O，adamas，99.99%；
四甲基氢氧化铵（TMAOH），上海阿拉丁，25wt%水溶液，分析纯"	水热合成	真空抽滤	1400	5h	Y/Sc	101.9/87	+3	8%/3%	c	650	0.0113010840236312
733	实验室自制	"ZrOCl2·8H2O，上海阿拉丁，99%；
Y(NO3)3·6H2O，Adamas，99.9%
Sc(NO3)3·xH2O，adamas，99.99%；
四甲基氢氧化铵（TMAOH），上海阿拉丁，25wt%水溶液，分析纯"	水热合成	真空抽滤	1400	5h	Y/Sc	101.9/87	+3	8%/3%	c	650	0.011342541640249
734	实验室自制	"ZrOCl2·8H2O，上海阿拉丁，99%；
Y(NO3)3·6H2O，Adamas，99.9%
Sc(NO3)3·xH2O，adamas，99.99%；
四甲基氢氧化铵（TMAOH），上海阿拉丁，25wt%水溶液，分析纯"	水热合成	真空抽滤	1400	5h	Y/Sc	101.9/87	+3	8%/3%	c	600	0.00565202252881318
735	实验室自制	"ZrOCl2·8H2O，上海阿拉丁，99%；
Y(NO3)3·6H2O，Adamas，99.9%
Sc(NO3)3·xH2O，adamas，99.99%；
四甲基氢氧化铵（TMAOH），上海阿拉丁，25wt%水溶液，分析纯"	水热合成	真空抽滤	1400	5h	Y/Sc	101.9/87	+3	8%/3%	c	600	0.00563961525803781
736	实验室自制	"ZrOCl2·8H2O，上海阿拉丁，99%；
Y(NO3)3·6H2O，Adamas，99.9%
Sc(NO3)3·xH2O，adamas，99.99%；
四甲基氢氧化铵（TMAOH），上海阿拉丁，25wt%水溶液，分析纯"	水热合成	真空抽滤	1400	5h	Y/Sc	101.9/87	+3	8%/3%	c	550	0.00243473363379314
737	实验室自制	"ZrOCl2·8H2O，上海阿拉丁，99%；
Y(NO3)3·6H2O，Adamas，99.9%
Sc(NO3)3·xH2O，adamas，99.99%；
四甲基氢氧化铵（TMAOH），上海阿拉丁，25wt%水溶液，分析纯"	水热合成	真空抽滤	1400	5h	Y/Sc	101.9/87	+3	8%/3%	c	550	0.00237990866724346
738	实验室自制	"ZrOCl2·8H2O，上海阿拉丁，99%；
Y(NO3)3·6H2O，Adamas，99.9%
Sc(NO3)3·xH2O，adamas，99.99%；
四甲基氢氧化铵（TMAOH），上海阿拉丁，25wt%水溶液，分析纯"	水热合成	真空抽滤	1400	5h	Y/Sc	101.9/87	+3	8%/3%	c	500	0.000937451925155068
739	实验室自制	"ZrOCl2·8H2O，上海阿拉丁，99%；
Y(NO3)3·6H2O，Adamas，99.9%
Sc(NO3)3·xH2O，adamas，99.99%；
四甲基氢氧化铵（TMAOH），上海阿拉丁，25wt%水溶液，分析纯"	水热合成	真空抽滤	1400	5h	Y/Sc	101.9/87	+3	8%/3%	c	500	0.000873786740688648
740	实验室自制	"ZrOCl2·8H2O，上海阿拉丁，99%；
Sc(NO3)3·xH2O，adamas，99.99%；
四甲基氢氧化铵（TMAOH），上海阿拉丁，25wt%水溶液，分析纯"	水热合成	干压成型	1400	5h	Sc	87	+3	0.11	c	850	0.0709143343539892
741	实验室自制	"ZrOCl2·8H2O，上海阿拉丁，99%；
Sc(NO3)3·xH2O，adamas，99.99%；
四甲基氢氧化铵（TMAOH），上海阿拉丁，25wt%水溶液，分析纯"	水热合成	干压成型	1400	5h	Sc	87	+3	0.11	c	850	0.0710302232970428
742	实验室自制	"ZrOCl2·8H2O，上海阿拉丁，99%；
Sc(NO3)3·xH2O，adamas，99.99%；
四甲基氢氧化铵（TMAOH），上海阿拉丁，25wt%水溶液，分析纯"	水热合成	干压成型	1400	5h	Sc	87	+3	0.11	c	800	0.0546815053461853
743	实验室自制	"ZrOCl2·8H2O，上海阿拉丁，99%；
Sc(NO3)3·xH2O，adamas，99.99%；
四甲基氢氧化铵（TMAOH），上海阿拉丁，25wt%水溶液，分析纯"	水热合成	干压成型	1400	5h	Sc	87	+3	0.11	c	800	0.0545777217429629
744	实验室自制	"ZrOCl2·8H2O，上海阿拉丁，99%；
Sc(NO3)3·xH2O，adamas，99.99%；
四甲基氢氧化铵（TMAOH），上海阿拉丁，25wt%水溶液，分析纯"	水热合成	干压成型	1400	5h	Sc	87	+3	0.11	c	750	0.0385422948979467
745	实验室自制	"ZrOCl2·8H2O，上海阿拉丁，99%；
Sc(NO3)3·xH2O，adamas，99.99%；
四甲基氢氧化铵（TMAOH），上海阿拉丁，25wt%水溶液，分析纯"	水热合成	干压成型	1400	5h	Sc	87	+3	0.11	c	750	0.0360179281462158
746	实验室自制	"ZrOCl2·8H2O，上海阿拉丁，99%；
Sc(NO3)3·xH2O，adamas，99.99%；
四甲基氢氧化铵（TMAOH），上海阿拉丁，25wt%水溶液，分析纯"	水热合成	干压成型	1400	5h	Sc	87	+3	0.11	c	700	0.0248939490937881
747	实验室自制	"ZrOCl2·8H2O，上海阿拉丁，99%；
Sc(NO3)3·xH2O，adamas，99.99%；
四甲基氢氧化铵（TMAOH），上海阿拉丁，25wt%水溶液，分析纯"	水热合成	干压成型	1400	5h	Sc	87	+3	0.11	c	700	0.0228561447731887
748	实验室自制	"ZrOCl2·8H2O，上海阿拉丁，99%；
Sc(NO3)3·xH2O，adamas，99.99%；
四甲基氢氧化铵（TMAOH），上海阿拉丁，25wt%水溶液，分析纯"	水热合成	干压成型	1400	5h	Sc	87	+3	0.11	c	650	0.0146226975079645
749	实验室自制	"ZrOCl2·8H2O，上海阿拉丁，99%；
Sc(NO3)3·xH2O，adamas，99.99%；
四甲基氢氧化铵（TMAOH），上海阿拉丁，25wt%水溶液，分析纯"	水热合成	干压成型	1400	5h	Sc	87	+3	0.11	c	650	0.0144791010961244
750	实验室自制	"ZrOCl2·8H2O，上海阿拉丁，99%；
Sc(NO3)3·xH2O，adamas，99.99%；
四甲基氢氧化铵（TMAOH），上海阿拉丁，25wt%水溶液，分析纯"	水热合成	干压成型	1400	5h	Sc	87	+3	0.11	c	600	0.00719430128749137
751	实验室自制	"ZrOCl2·8H2O，上海阿拉丁，99%；
Sc(NO3)3·xH2O，adamas，99.99%；
四甲基氢氧化铵（TMAOH），上海阿拉丁，25wt%水溶液，分析纯"	水热合成	干压成型	1400	5h	Sc	87	+3	0.11	c	600	0.00662195187030556
752	实验室自制	"ZrOCl2·8H2O，上海阿拉丁，99%；
Sc(NO3)3·xH2O，adamas，99.99%；
四甲基氢氧化铵（TMAOH），上海阿拉丁，25wt%水溶液，分析纯"	水热合成	干压成型	1400	5h	Sc	87	+3	0.11	c/r	550	0.00294471446947281
753	实验室自制	"ZrOCl2·8H2O，上海阿拉丁，99%；
Sc(NO3)3·xH2O，adamas，99.99%；
四甲基氢氧化铵（TMAOH），上海阿拉丁，25wt%水溶液，分析纯"	水热合成	干压成型	1400	5h	Sc	87	+3	0.11	c/r	550	0.00269484290669787
754	实验室自制	"ZrOCl2·8H2O，上海阿拉丁，99%；
Sc(NO3)3·xH2O，adamas，99.99%；
四甲基氢氧化铵（TMAOH），上海阿拉丁，25wt%水溶液，分析纯"	水热合成	干压成型	1400	5h	Sc	87	+3	0.11	c/r	500	0.000879571140440782
755	实验室自制	"ZrOCl2·8H2O，上海阿拉丁，99%；
Sc(NO3)3·xH2O，adamas，99.99%；
四甲基氢氧化铵（TMAOH），上海阿拉丁，25wt%水溶液，分析纯"	水热合成	干压成型	1400	5h	Sc	87	+3	0.11	c	850	0.108224649671048
756	实验室自制	"ZrOCl2·8H2O，上海阿拉丁，99%；
Sc(NO3)3·xH2O，adamas，99.99%；
四甲基氢氧化铵（TMAOH），上海阿拉丁，25wt%水溶液，分析纯"	水热合成	干压成型	1400	5h	Sc	87	+3	0.11	c	850	0.102639478741475
757	实验室自制	"ZrOCl2·8H2O，上海阿拉丁，99%；
Sc(NO3)3·xH2O，adamas，99.99%；
四甲基氢氧化铵（TMAOH），上海阿拉丁，25wt%水溶液，分析纯"	水热合成	干压成型	1400	5h	Sc	87	+3	0.11	c	800	0.0721377770425468
758	实验室自制	"ZrOCl2·8H2O，上海阿拉丁，99%；
Sc(NO3)3·xH2O，adamas，99.99%；
四甲基氢氧化铵（TMAOH），上海阿拉丁，25wt%水溶液，分析纯"	水热合成	干压成型	1400	5h	Sc	87	+3	0.11	c	800	0.0721551752951247
759	实验室自制	"ZrOCl2·8H2O，上海阿拉丁，99%；
Sc(NO3)3·xH2O，adamas，99.99%；
四甲基氢氧化铵（TMAOH），上海阿拉丁，25wt%水溶液，分析纯"	水热合成	干压成型	1400	5h	Sc	87	+3	0.11	c	750	0.0550107524524981
760	实验室自制	"ZrOCl2·8H2O，上海阿拉丁，99%；
Sc(NO3)3·xH2O，adamas，99.99%；
四甲基氢氧化铵（TMAOH），上海阿拉丁，25wt%水溶液，分析纯"	水热合成	干压成型	1400	5h	Sc	87	+3	0.11	c	750	0.0554413150514066
761	实验室自制	"ZrOCl2·8H2O，上海阿拉丁，99%；
Sc(NO3)3·xH2O，adamas，99.99%；
四甲基氢氧化铵（TMAOH），上海阿拉丁，25wt%水溶液，分析纯"	水热合成	干压成型	1400	5h	Sc	87	+3	0.11	c	700	0.0372849050732066
762	实验室自制	"ZrOCl2·8H2O，上海阿拉丁，99%；
Sc(NO3)3·xH2O，adamas，99.99%；
四甲基氢氧化铵（TMAOH），上海阿拉丁，25wt%水溶液，分析纯"	水热合成	干压成型	1400	5h	Sc	87	+3	0.11	c	700	0.0360236705465341
763	实验室自制	"ZrOCl2·8H2O，上海阿拉丁，99%；
Sc(NO3)3·xH2O，adamas，99.99%；
四甲基氢氧化铵（TMAOH），上海阿拉丁，25wt%水溶液，分析纯"	水热合成	干压成型	1400	5h	Sc	87	+3	0.11	c	650	0.0227963721377638
764	实验室自制	"ZrOCl2·8H2O，上海阿拉丁，99%；
Sc(NO3)3·xH2O，adamas，99.99%；
四甲基氢氧化铵（TMAOH），上海阿拉丁，25wt%水溶液，分析纯"	水热合成	干压成型	1400	5h	Sc	87	+3	0.11	c	650	0.0229923880256381
765	实验室自制	"ZrOCl2·8H2O，上海阿拉丁，99%；
Sc(NO3)3·xH2O，adamas，99.99%；
四甲基氢氧化铵（TMAOH），上海阿拉丁，25wt%水溶液，分析纯"	水热合成	干压成型	1400	5h	Sc	87	+3	0.11	c	600	0.0117045792363306
766	实验室自制	"ZrOCl2·8H2O，上海阿拉丁，99%；
Sc(NO3)3·xH2O，adamas，99.99%；
四甲基氢氧化铵（TMAOH），上海阿拉丁，25wt%水溶液，分析纯"	水热合成	干压成型	1400	5h	Sc	87	+3	0.11	c	600	0.0110393864786103
767	实验室自制	"ZrOCl2·8H2O，上海阿拉丁，99%；
Sc(NO3)3·xH2O，adamas，99.99%；
四甲基氢氧化铵（TMAOH），上海阿拉丁，25wt%水溶液，分析纯"	水热合成	干压成型	1400	5h	Sc	87	+3	0.11	c/r	550	0.00470093997756058
768	实验室自制	"ZrOCl2·8H2O，上海阿拉丁，99%；
Sc(NO3)3·xH2O，adamas，99.99%；
四甲基氢氧化铵（TMAOH），上海阿拉丁，25wt%水溶液，分析纯"	水热合成	干压成型	1400	5h	Sc	87	+3	0.11	c/r	550	0.00465791447114332
769	实验室自制	"ZrOCl2·8H2O，上海阿拉丁，99%；
Sc(NO3)3·xH2O，adamas，99.99%；
四甲基氢氧化铵（TMAOH），上海阿拉丁，25wt%水溶液，分析纯"	水热合成	干压成型	1400	5h	Sc	87	+3	0.11	c/r	500	0.00107829952059489
770	实验室自制	"ZrOCl2·8H2O，上海阿拉丁，99%；
Sc(NO3)3·xH2O，adamas，99.99%；
四甲基氢氧化铵（TMAOH），上海阿拉丁，25wt%水溶液，分析纯"	水热合成	干压成型	1400	5h	Sc	87	+3	0.11	c/r	500	0.0010523442013427
771	实验室自制	"ZrOCl2·8H2O，上海阿拉丁，99%；
Sc(NO3)3·xH2O，adamas，99.99%；
四甲基氢氧化铵（TMAOH），上海阿拉丁，25wt%水溶液，分析纯"	水热合成	干压成型	1400	5h	Sc	87	+3	0.11	c	850	0.0685592577591577
772	实验室自制	"ZrOCl2·8H2O，上海阿拉丁，99%；
Sc(NO3)3·xH2O，adamas，99.99%；
四甲基氢氧化铵（TMAOH），上海阿拉丁，25wt%水溶液，分析纯"	水热合成	干压成型	1400	5h	Sc	87	+3	0.11	c	850	0.0686081032900914
773	实验室自制	"ZrOCl2·8H2O，上海阿拉丁，99%；
Sc(NO3)3·xH2O，adamas，99.99%；
四甲基氢氧化铵（TMAOH），上海阿拉丁，25wt%水溶液，分析纯"	水热合成	干压成型	1400	5h	Sc	87	+3	0.11	c	800	0.0534923830428692
774	实验室自制	"ZrOCl2·8H2O，上海阿拉丁，99%；
Sc(NO3)3·xH2O，adamas，99.99%；
四甲基氢氧化铵（TMAOH），上海阿拉丁，25wt%水溶液，分析纯"	水热合成	干压成型	1400	5h	Sc	87	+3	0.11	c	800	0.0535671360429189
775	实验室自制	"ZrOCl2·8H2O，上海阿拉丁，99%；
Sc(NO3)3·xH2O，adamas，99.99%；
四甲基氢氧化铵（TMAOH），上海阿拉丁，25wt%水溶液，分析纯"	水热合成	干压成型	1400	5h	Sc	87	+3	0.11	c	750	0.038772488004201
776	实验室自制	"ZrOCl2·8H2O，上海阿拉丁，99%；
Sc(NO3)3·xH2O，adamas，99.99%；
四甲基氢氧化铵（TMAOH），上海阿拉丁，25wt%水溶液，分析纯"	水热合成	干压成型	1400	5h	Sc	87	+3	0.11	c	750	0.038719911909415
777	实验室自制	"ZrOCl2·8H2O，上海阿拉丁，99%；
Sc(NO3)3·xH2O，adamas，99.99%；
四甲基氢氧化铵（TMAOH），上海阿拉丁，25wt%水溶液，分析纯"	水热合成	干压成型	1400	5h	Sc	87	+3	0.11	c	700	0.0256523348926512
778	实验室自制	"ZrOCl2·8H2O，上海阿拉丁，99%；
Sc(NO3)3·xH2O，adamas，99.99%；
四甲基氢氧化铵（TMAOH），上海阿拉丁，25wt%水溶液，分析纯"	水热合成	干压成型	1400	5h	Sc	87	+3	0.11	c	700	0.0256381717106431
779	实验室自制	"ZrOCl2·8H2O，上海阿拉丁，99%；
Sc(NO3)3·xH2O，adamas，99.99%；
四甲基氢氧化铵（TMAOH），上海阿拉丁，25wt%水溶液，分析纯"	水热合成	干压成型	1400	5h	Sc	87	+3	0.11	c	650	0.0151043498347048
780	实验室自制	"ZrOCl2·8H2O，上海阿拉丁，99%；
Sc(NO3)3·xH2O，adamas，99.99%；
四甲基氢氧化铵（TMAOH），上海阿拉丁，25wt%水溶液，分析纯"	水热合成	干压成型	1400	5h	Sc	87	+3	0.11	c	650	0.0150923438284223
781	实验室自制	"ZrOCl2·8H2O，上海阿拉丁，99%；
Sc(NO3)3·xH2O，adamas，99.99%；
四甲基氢氧化铵（TMAOH），上海阿拉丁，25wt%水溶液，分析纯"	水热合成	干压成型	1400	5h	Sc	87	+3	0.11	c	600	0.00777946691496421
782	实验室自制	"ZrOCl2·8H2O，上海阿拉丁，99%；
Sc(NO3)3·xH2O，adamas，99.99%；
四甲基氢氧化铵（TMAOH），上海阿拉丁，25wt%水溶液，分析纯"	水热合成	干压成型	1400	5h	Sc	87	+3	0.11	c	600	0.00773812136770122
783	实验室自制	"ZrOCl2·8H2O，上海阿拉丁，99%；
Sc(NO3)3·xH2O，adamas，99.99%；
四甲基氢氧化铵（TMAOH），上海阿拉丁，25wt%水溶液，分析纯"	水热合成	干压成型	1400	5h	Sc	87	+3	0.11	c/r	550	0.00339996246167565
784	实验室自制	"ZrOCl2·8H2O，上海阿拉丁，99%；
Sc(NO3)3·xH2O，adamas，99.99%；
四甲基氢氧化铵（TMAOH），上海阿拉丁，25wt%水溶液，分析纯"	水热合成	干压成型	1400	5h	Sc	87	+3	0.11	c/r	550	0.00335878270701974
785	实验室自制	"ZrOCl2·8H2O，上海阿拉丁，99%；
Sc(NO3)3·xH2O，adamas，99.99%；
四甲基氢氧化铵（TMAOH），上海阿拉丁，25wt%水溶液，分析纯"	水热合成	干压成型	1400	5h	Sc	87	+3	0.11	c/r	500	0.00120915099329798
786	实验室自制	"ZrOCl2·8H2O，上海阿拉丁，99%；
Sc(NO3)3·xH2O，adamas，99.99%；
四甲基氢氧化铵（TMAOH），上海阿拉丁，25wt%水溶液，分析纯"	水热合成	干压成型	1400	5h	Sc	87	+3	0.11	c/r	500	0.00118875596015567
787	实验室自制	"ZrOCl2·8H2O，上海阿拉丁，99%；
Sc(NO3)3·xH2O，adamas，99.99%；
四甲基氢氧化铵（TMAOH），上海阿拉丁，25wt%水溶液，分析纯"	水热合成	干压成型	1400	5h	Sc	87	+3	0.11	c	850	0.0717731407627103
788	实验室自制	"ZrOCl2·8H2O，上海阿拉丁，99%；
Sc(NO3)3·xH2O，adamas，99.99%；
四甲基氢氧化铵（TMAOH），上海阿拉丁，25wt%水溶液，分析纯"	水热合成	干压成型	1400	5h	Sc	87	+3	0.11	c	850	0.0719097667764031
789	实验室自制	"ZrOCl2·8H2O，上海阿拉丁，99%；
Sc(NO3)3·xH2O，adamas，99.99%；
四甲基氢氧化铵（TMAOH），上海阿拉丁，25wt%水溶液，分析纯"	水热合成	干压成型	1400	5h	Sc	87	+3	0.11	c	800	0.0603450708447631
790	实验室自制	"ZrOCl2·8H2O，上海阿拉丁，99%；
Sc(NO3)3·xH2O，adamas，99.99%；
四甲基氢氧化铵（TMAOH），上海阿拉丁，25wt%水溶液，分析纯"	水热合成	干压成型	1400	5h	Sc	87	+3	0.11	c	800	0.0603472072368119
791	实验室自制	"ZrOCl2·8H2O，上海阿拉丁，99%；
Sc(NO3)3·xH2O，adamas，99.99%；
四甲基氢氧化铵（TMAOH），上海阿拉丁，25wt%水溶液，分析纯"	水热合成	干压成型	1400	5h	Sc	87	+3	0.11	c	750	0.0468948603894734
792	实验室自制	"ZrOCl2·8H2O，上海阿拉丁，99%；
Sc(NO3)3·xH2O，adamas，99.99%；
四甲基氢氧化铵（TMAOH），上海阿拉丁，25wt%水溶液，分析纯"	水热合成	干压成型	1400	5h	Sc	87	+3	0.11	c	750	0.046855812135512
793	实验室自制	"ZrOCl2·8H2O，上海阿拉丁，99%；
Sc(NO3)3·xH2O，adamas，99.99%；
四甲基氢氧化铵（TMAOH），上海阿拉丁，25wt%水溶液，分析纯"	水热合成	干压成型	1400	5h	Sc	87	+3	0.11	c	700	0.0329217313501096
794	实验室自制	"ZrOCl2·8H2O，上海阿拉丁，99%；
Sc(NO3)3·xH2O，adamas，99.99%；
四甲基氢氧化铵（TMAOH），上海阿拉丁，25wt%水溶液，分析纯"	水热合成	干压成型	1400	5h	Sc	87	+3	0.11	c	700	0.0329920298951787
795	实验室自制	"ZrOCl2·8H2O，上海阿拉丁，99%；
Sc(NO3)3·xH2O，adamas，99.99%；
四甲基氢氧化铵（TMAOH），上海阿拉丁，25wt%水溶液，分析纯"	水热合成	干压成型	1400	5h	Sc	87	+3	0.11	c	650	0.0201716128752165
796	实验室自制	"ZrOCl2·8H2O，上海阿拉丁，99%；
Sc(NO3)3·xH2O，adamas，99.99%；
四甲基氢氧化铵（TMAOH），上海阿拉丁，25wt%水溶液，分析纯"	水热合成	干压成型	1400	5h	Sc	87	+3	0.11	c	650	0.0201112187321531
797	实验室自制	"ZrOCl2·8H2O，上海阿拉丁，99%；
Sc(NO3)3·xH2O，adamas，99.99%；
四甲基氢氧化铵（TMAOH），上海阿拉丁，25wt%水溶液，分析纯"	水热合成	干压成型	1400	5h	Sc	87	+3	0.11	c	600	0.0100979967065926
798	实验室自制	"ZrOCl2·8H2O，上海阿拉丁，99%；
Sc(NO3)3·xH2O，adamas，99.99%；
四甲基氢氧化铵（TMAOH），上海阿拉丁，25wt%水溶液，分析纯"	水热合成	干压成型	1400	5h	Sc	87	+3	0.11	c	600	0.0100165146699706
799	实验室自制	"ZrOCl2·8H2O，上海阿拉丁，99%；
Sc(NO3)3·xH2O，adamas，99.99%；
四甲基氢氧化铵（TMAOH），上海阿拉丁，25wt%水溶液，分析纯"	水热合成	干压成型	1400	5h	Sc	87	+3	0.11	c/r	550	0.00374917901541093
800	实验室自制	"ZrOCl2·8H2O，上海阿拉丁，99%；
Sc(NO3)3·xH2O，adamas，99.99%；
四甲基氢氧化铵（TMAOH），上海阿拉丁，25wt%水溶液，分析纯"	水热合成	干压成型	1400	5h	Sc	87	+3	0.11	c/r	550	0.00373288356849052
801	实验室自制	"ZrOCl2·8H2O，上海阿拉丁，99%；
Sc(NO3)3·xH2O，adamas，99.99%；
四甲基氢氧化铵（TMAOH），上海阿拉丁，25wt%水溶液，分析纯"	水热合成	干压成型	1400	5h	Sc	87	+3	0.11	c/r	500	0.000645149148471213
802	实验室自制	"ZrOCl2·8H2O，上海阿拉丁，99%；
Sc(NO3)3·xH2O，adamas，99.99%；
四甲基氢氧化铵（TMAOH），上海阿拉丁，25wt%水溶液，分析纯"	水热合成	干压成型	1400	5h	Sc	87	+3	0.11	c/r	500	0.000639025976986009
803	实验室自制	"ZrOCl2·8H2O，上海阿拉丁，99%；
Y(NO3)3·6H2O，Adamas，99.9%；Sc(NO3)3·xH2O，adamas，99.99%；
四甲基氢氧化铵（TMAOH），上海阿拉丁，25wt%水溶液，分析纯"	水热合成	干压成型	1200	5h	Y/Sc	101.9/87	+3	8%/3%	c	850	0.0208439802425393
804	实验室自制	"ZrOCl2·8H2O，上海阿拉丁，99%；
Y(NO3)3·6H2O，Adamas，99.9%；Sc(NO3)3·xH2O，adamas，99.99%；
四甲基氢氧化铵（TMAOH），上海阿拉丁，25wt%水溶液，分析纯"	水热合成	干压成型	1200	5h	Y/Sc	101.9/87	+3	8%/3%	c	850	0.0207214350295227
805	实验室自制	"ZrOCl2·8H2O，上海阿拉丁，99%；
Y(NO3)3·6H2O，Adamas，99.9%；Sc(NO3)3·xH2O，adamas，99.99%；
四甲基氢氧化铵（TMAOH），上海阿拉丁，25wt%水溶液，分析纯"	水热合成	干压成型	1200	5h	Y/Sc	101.9/87	+3	8%/3%	c	800	0.0138266303096805
806	实验室自制	"ZrOCl2·8H2O，上海阿拉丁，99%；
Y(NO3)3·6H2O，Adamas，99.9%；Sc(NO3)3·xH2O，adamas，99.99%；
四甲基氢氧化铵（TMAOH），上海阿拉丁，25wt%水溶液，分析纯"	水热合成	干压成型	1200	5h	Y/Sc	101.9/87	+3	8%/3%	c	800	0.013768947041511
807	实验室自制	"ZrOCl2·8H2O，上海阿拉丁，99%；
Y(NO3)3·6H2O，Adamas，99.9%；Sc(NO3)3·xH2O，adamas，99.99%；
四甲基氢氧化铵（TMAOH），上海阿拉丁，25wt%水溶液，分析纯"	水热合成	干压成型	1200	5h	Y/Sc	101.9/87	+3	8%/3%	c	750	0.00861772169575951
808	实验室自制	"ZrOCl2·8H2O，上海阿拉丁，99%；
Y(NO3)3·6H2O，Adamas，99.9%；Sc(NO3)3·xH2O，adamas，99.99%；
四甲基氢氧化铵（TMAOH），上海阿拉丁，25wt%水溶液，分析纯"	水热合成	干压成型	1200	5h	Y/Sc	101.9/87	+3	8%/3%	c	750	0.00861173373407107
809	实验室自制	"ZrOCl2·8H2O，上海阿拉丁，99%；
Y(NO3)3·6H2O，Adamas，99.9%；Sc(NO3)3·xH2O，adamas，99.99%；
四甲基氢氧化铵（TMAOH），上海阿拉丁，25wt%水溶液，分析纯"	水热合成	干压成型	1200	5h	Y/Sc	101.9/87	+3	8%/3%	c	700	0.00499218643844
810	实验室自制	"ZrOCl2·8H2O，上海阿拉丁，99%；
Y(NO3)3·6H2O，Adamas，99.9%；Sc(NO3)3·xH2O，adamas，99.99%；
四甲基氢氧化铵（TMAOH），上海阿拉丁，25wt%水溶液，分析纯"	水热合成	干压成型	1200	5h	Y/Sc	101.9/87	+3	8%/3%	c	700	0.00499186748880238
811	实验室自制	"ZrOCl2·8H2O，上海阿拉丁，99%；
Y(NO3)3·6H2O，Adamas，99.9%；Sc(NO3)3·xH2O，adamas，99.99%；
四甲基氢氧化铵（TMAOH），上海阿拉丁，25wt%水溶液，分析纯"	水热合成	干压成型	1200	5h	Y/Sc	101.9/87	+3	8%/3%	c	650	0.00264482127412125
812	实验室自制	"ZrOCl2·8H2O，上海阿拉丁，99%；
Y(NO3)3·6H2O，Adamas，99.9%；Sc(NO3)3·xH2O，adamas，99.99%；
四甲基氢氧化铵（TMAOH），上海阿拉丁，25wt%水溶液，分析纯"	水热合成	干压成型	1200	5h	Y/Sc	101.9/87	+3	8%/3%	c	650	0.00263055175011851
813	实验室自制	"ZrOCl2·8H2O，上海阿拉丁，99%；
Y(NO3)3·6H2O，Adamas，99.9%；Sc(NO3)3·xH2O，adamas，99.99%；
四甲基氢氧化铵（TMAOH），上海阿拉丁，25wt%水溶液，分析纯"	水热合成	干压成型	1200	5h	Y/Sc	101.9/87	+3	8%/3%	c	600	0.00126296721420639
814	实验室自制	"ZrOCl2·8H2O，上海阿拉丁，99%；
Y(NO3)3·6H2O，Adamas，99.9%；Sc(NO3)3·xH2O，adamas，99.99%；
四甲基氢氧化铵（TMAOH），上海阿拉丁，25wt%水溶液，分析纯"	水热合成	干压成型	1200	5h	Y/Sc	101.9/87	+3	8%/3%	c	600	0.00125856359435825
815	实验室自制	"ZrOCl2·8H2O，上海阿拉丁，99%；
Y(NO3)3·6H2O，Adamas，99.9%；Sc(NO3)3·xH2O，adamas，99.99%；
四甲基氢氧化铵（TMAOH），上海阿拉丁，25wt%水溶液，分析纯"	水热合成	干压成型	1200	5h	Y/Sc	101.9/87	+3	8%/3%	c	550	0.000540447028278127
816	实验室自制	"ZrOCl2·8H2O，上海阿拉丁，99%；
Y(NO3)3·6H2O，Adamas，99.9%；Sc(NO3)3·xH2O，adamas，99.99%；
四甲基氢氧化铵（TMAOH），上海阿拉丁，25wt%水溶液，分析纯"	水热合成	干压成型	1200	5h	Y/Sc	101.9/87	+3	8%/3%	c	550	0.000532389364941617
817	实验室自制	"ZrOCl2·8H2O，上海阿拉丁，99%；
Y(NO3)3·6H2O，Adamas，99.9%；Sc(NO3)3·xH2O，adamas，99.99%；
四甲基氢氧化铵（TMAOH），上海阿拉丁，25wt%水溶液，分析纯"	水热合成	干压成型	1200	5h	Y/Sc	101.9/87	+3	8%/3%	c	500	0.000200101308757387
818	实验室自制	"ZrOCl2·8H2O，上海阿拉丁，99%；
Y(NO3)3·6H2O，Adamas，99.9%；Sc(NO3)3·xH2O，adamas，99.99%；
四甲基氢氧化铵（TMAOH），上海阿拉丁，25wt%水溶液，分析纯"	水热合成	干压成型	1200	5h	Y/Sc	101.9/87	+3	8%/3%	c	500	0.000199590643936395
819	实验室自制	"ZrOCl2·8H2O，上海阿拉丁，99%；
Y(NO3)3·6H2O，Adamas，99.9%；Sc(NO3)3·xH2O，adamas，99.99%；
四甲基氢氧化铵（TMAOH），上海阿拉丁，25wt%水溶液，分析纯"	水热合成	干压成型	1300	5h	Y/Sc	101.9/87	+3	8%/3%	c	850	0.017661868670737
820	实验室自制	"ZrOCl2·8H2O，上海阿拉丁，99%；
Y(NO3)3·6H2O，Adamas，99.9%；Sc(NO3)3·xH2O，adamas，99.99%；
四甲基氢氧化铵（TMAOH），上海阿拉丁，25wt%水溶液，分析纯"	水热合成	干压成型	1300	5h	Y/Sc	101.9/87	+3	8%/3%	c	850	0.0176911569103516
821	实验室自制	"ZrOCl2·8H2O，上海阿拉丁，99%；
Y(NO3)3·6H2O，Adamas，99.9%；Sc(NO3)3·xH2O，adamas，99.99%；
四甲基氢氧化铵（TMAOH），上海阿拉丁，25wt%水溶液，分析纯"	水热合成	干压成型	1300	5h	Y/Sc	101.9/87	+3	8%/3%	c	800	0.0116890150307972
822	实验室自制	"ZrOCl2·8H2O，上海阿拉丁，99%；
Y(NO3)3·6H2O，Adamas，99.9%；Sc(NO3)3·xH2O，adamas，99.99%；
四甲基氢氧化铵（TMAOH），上海阿拉丁，25wt%水溶液，分析纯"	水热合成	干压成型	1300	5h	Y/Sc	101.9/87	+3	8%/3%	c	800	0.0116983729811171
823	实验室自制	"ZrOCl2·8H2O，上海阿拉丁，99%；
Y(NO3)3·6H2O，Adamas，99.9%；Sc(NO3)3·xH2O，adamas，99.99%；
四甲基氢氧化铵（TMAOH），上海阿拉丁，25wt%水溶液，分析纯"	水热合成	干压成型	1300	5h	Y/Sc	101.9/87	+3	8%/3%	c	750	0.00722030539339735
824	实验室自制	"ZrOCl2·8H2O，上海阿拉丁，99%；
Y(NO3)3·6H2O，Adamas，99.9%；Sc(NO3)3·xH2O，adamas，99.99%；
四甲基氢氧化铵（TMAOH），上海阿拉丁，25wt%水溶液，分析纯"	水热合成	干压成型	1300	5h	Y/Sc	101.9/87	+3	8%/3%	c	750	0.00725107117292334
825	实验室自制	"ZrOCl2·8H2O，上海阿拉丁，99%；
Y(NO3)3·6H2O，Adamas，99.9%；Sc(NO3)3·xH2O，adamas，99.99%；
四甲基氢氧化铵（TMAOH），上海阿拉丁，25wt%水溶液，分析纯"	水热合成	干压成型	1300	5h	Y/Sc	101.9/87	+3	8%/3%	c	700	0.00417692088573055
826	实验室自制	"ZrOCl2·8H2O，上海阿拉丁，99%；
Y(NO3)3·6H2O，Adamas，99.9%；Sc(NO3)3·xH2O，adamas，99.99%；
四甲基氢氧化铵（TMAOH），上海阿拉丁，25wt%水溶液，分析纯"	水热合成	干压成型	1300	5h	Y/Sc	101.9/87	+3	8%/3%	c	700	0.0041834884144262
827	实验室自制	"ZrOCl2·8H2O，上海阿拉丁，99%；
Y(NO3)3·6H2O，Adamas，99.9%；Sc(NO3)3·xH2O，adamas，99.99%；
四甲基氢氧化铵（TMAOH），上海阿拉丁，25wt%水溶液，分析纯"	水热合成	干压成型	1300	5h	Y/Sc	101.9/87	+3	8%/3%	c	650	0.00219645445091094
828	实验室自制	"ZrOCl2·8H2O，上海阿拉丁，99%；
Y(NO3)3·6H2O，Adamas，99.9%；Sc(NO3)3·xH2O，adamas，99.99%；
四甲基氢氧化铵（TMAOH），上海阿拉丁，25wt%水溶液，分析纯"	水热合成	干压成型	1300	5h	Y/Sc	101.9/87	+3	8%/3%	c	650	0.00219502411089886
829	实验室自制	"ZrOCl2·8H2O，上海阿拉丁，99%；
Y(NO3)3·6H2O，Adamas，99.9%；Sc(NO3)3·xH2O，adamas，99.99%；
四甲基氢氧化铵（TMAOH），上海阿拉丁，25wt%水溶液，分析纯"	水热合成	干压成型	1300	5h	Y/Sc	101.9/87	+3	8%/3%	c	600	0.00104121591071316
830	实验室自制	"ZrOCl2·8H2O，上海阿拉丁，99%；
Y(NO3)3·6H2O，Adamas，99.9%；Sc(NO3)3·xH2O，adamas，99.99%；
四甲基氢氧化铵（TMAOH），上海阿拉丁，25wt%水溶液，分析纯"	水热合成	干压成型	1300	5h	Y/Sc	101.9/87	+3	8%/3%	c	600	0.00104114592978166
831	实验室自制	"ZrOCl2·8H2O，上海阿拉丁，99%；
Y(NO3)3·6H2O，Adamas，99.9%；Sc(NO3)3·xH2O，adamas，99.99%；
四甲基氢氧化铵（TMAOH），上海阿拉丁，25wt%水溶液，分析纯"	水热合成	干压成型	1300	5h	Y/Sc	101.9/87	+3	8%/3%	c	550	0.000443453367974253
832	实验室自制	"ZrOCl2·8H2O，上海阿拉丁，99%；
Y(NO3)3·6H2O，Adamas，99.9%；Sc(NO3)3·xH2O，adamas，99.99%；
四甲基氢氧化铵（TMAOH），上海阿拉丁，25wt%水溶液，分析纯"	水热合成	干压成型	1300	5h	Y/Sc	101.9/87	+3	8%/3%	c	550	0.000436397498191361
833	实验室自制	"ZrOCl2·8H2O，上海阿拉丁，99%；
Y(NO3)3·6H2O，Adamas，99.9%；Sc(NO3)3·xH2O，adamas，99.99%；
四甲基氢氧化铵（TMAOH），上海阿拉丁，25wt%水溶液，分析纯"	水热合成	干压成型	1300	5h	Y/Sc	101.9/87	+3	8%/3%	c	500	0.000168235657928974
834	实验室自制	"ZrOCl2·8H2O，上海阿拉丁，99%；
Y(NO3)3·6H2O，Adamas，99.9%；Sc(NO3)3·xH2O，adamas，99.99%；
四甲基氢氧化铵（TMAOH），上海阿拉丁，25wt%水溶液，分析纯"	水热合成	干压成型	1300	5h	Y/Sc	101.9/87	+3	8%/3%	c	500	0.000167226206287895
835	实验室自制	"ZrOCl2·8H2O，上海阿拉丁，99%；
Y(NO3)3·6H2O，Adamas，99.9%；Sc(NO3)3·xH2O，adamas，99.99%；
四甲基氢氧化铵（TMAOH），上海阿拉丁，25wt%水溶液，分析纯"	水热合成	干压成型	1500	5h	Y/Sc	101.9/87	+3	8%/3%	c	850	0.0306957951114823
836	实验室自制	"ZrOCl2·8H2O，上海阿拉丁，99%；
Y(NO3)3·6H2O，Adamas，99.9%；Sc(NO3)3·xH2O，adamas，99.99%；
四甲基氢氧化铵（TMAOH），上海阿拉丁，25wt%水溶液，分析纯"	水热合成	干压成型	1500	5h	Y/Sc	101.9/87	+3	8%/3%	c	850	0.0306556725996402
837	实验室自制	"ZrOCl2·8H2O，上海阿拉丁，99%；
Y(NO3)3·6H2O，Adamas，99.9%；Sc(NO3)3·xH2O，adamas，99.99%；
四甲基氢氧化铵（TMAOH），上海阿拉丁，25wt%水溶液，分析纯"	水热合成	干压成型	1500	5h	Y/Sc	101.9/87	+3	8%/3%	c	800	0.0207098618601248
838	实验室自制	"ZrOCl2·8H2O，上海阿拉丁，99%；
Y(NO3)3·6H2O，Adamas，99.9%；Sc(NO3)3·xH2O，adamas，99.99%；
四甲基氢氧化铵（TMAOH），上海阿拉丁，25wt%水溶液，分析纯"	水热合成	干压成型	1500	5h	Y/Sc	101.9/87	+3	8%/3%	c	800	0.020677771512483
839	实验室自制	"ZrOCl2·8H2O，上海阿拉丁，99%；
Y(NO3)3·6H2O，Adamas，99.9%；Sc(NO3)3·xH2O，adamas，99.99%；
四甲基氢氧化铵（TMAOH），上海阿拉丁，25wt%水溶液，分析纯"	水热合成	干压成型	1500	5h	Y/Sc	101.9/87	+3	8%/3%	c	750	0.0130150850428415
840	实验室自制	"ZrOCl2·8H2O，上海阿拉丁，99%；
Y(NO3)3·6H2O，Adamas，99.9%；Sc(NO3)3·xH2O，adamas，99.99%；
四甲基氢氧化铵（TMAOH），上海阿拉丁，25wt%水溶液，分析纯"	水热合成	干压成型	1500	5h	Y/Sc	101.9/87	+3	8%/3%	c	750	0.0129946241336491
841	实验室自制	"ZrOCl2·8H2O，上海阿拉丁，99%；
Y(NO3)3·6H2O，Adamas，99.9%；Sc(NO3)3·xH2O，adamas，99.99%；
四甲基氢氧化铵（TMAOH），上海阿拉丁，25wt%水溶液，分析纯"	水热合成	干压成型	1500	5h	Y/Sc	101.9/87	+3	8%/3%	c	700	0.00753609823459594
842	实验室自制	"ZrOCl2·8H2O，上海阿拉丁，99%；
Y(NO3)3·6H2O，Adamas，99.9%；Sc(NO3)3·xH2O，adamas，99.99%；
四甲基氢氧化铵（TMAOH），上海阿拉丁，25wt%水溶液，分析纯"	水热合成	干压成型	1500	5h	Y/Sc	101.9/87	+3	8%/3%	c	700	0.00753102578316694
843	实验室自制	"ZrOCl2·8H2O，上海阿拉丁，99%；
Y(NO3)3·6H2O，Adamas，99.9%；Sc(NO3)3·xH2O，adamas，99.99%；
四甲基氢氧化铵（TMAOH），上海阿拉丁，25wt%水溶液，分析纯"	水热合成	干压成型	1500	5h	Y/Sc	101.9/87	+3	8%/3%	c	650	0.00395520168013713
844	实验室自制	"ZrOCl2·8H2O，上海阿拉丁，99%；
Y(NO3)3·6H2O，Adamas，99.9%；Sc(NO3)3·xH2O，adamas，99.99%；
四甲基氢氧化铵（TMAOH），上海阿拉丁，25wt%水溶液，分析纯"	水热合成	干压成型	1500	5h	Y/Sc	101.9/87	+3	8%/3%	c	650	0.00393435909588965
845	实验室自制	"ZrOCl2·8H2O，上海阿拉丁，99%；
Y(NO3)3·6H2O，Adamas，99.9%；Sc(NO3)3·xH2O，adamas，99.99%；
四甲基氢氧化铵（TMAOH），上海阿拉丁，25wt%水溶液，分析纯"	水热合成	干压成型	1500	5h	Y/Sc	101.9/87	+3	8%/3%	c	600	0.00184034724917024
846	实验室自制	"ZrOCl2·8H2O，上海阿拉丁，99%；
Y(NO3)3·6H2O，Adamas，99.9%；Sc(NO3)3·xH2O，adamas，99.99%；
四甲基氢氧化铵（TMAOH），上海阿拉丁，25wt%水溶液，分析纯"	水热合成	干压成型	1500	5h	Y/Sc	101.9/87	+3	8%/3%	c	600	0.00183813912584513
847	实验室自制	"ZrOCl2·8H2O，上海阿拉丁，99%；
Y(NO3)3·6H2O，Adamas，99.9%；Sc(NO3)3·xH2O，adamas，99.99%；
四甲基氢氧化铵（TMAOH），上海阿拉丁，25wt%水溶液，分析纯"	水热合成	干压成型	1500	5h	Y/Sc	101.9/87	+3	8%/3%	c	550	0.000754330672955414
848	实验室自制	"ZrOCl2·8H2O，上海阿拉丁，99%；
Y(NO3)3·6H2O，Adamas，99.9%；Sc(NO3)3·xH2O，adamas，99.99%；
四甲基氢氧化铵（TMAOH），上海阿拉丁，25wt%水溶液，分析纯"	水热合成	干压成型	1500	5h	Y/Sc	101.9/87	+3	8%/3%	c	550	0.000748420030147112
849	实验室自制	"ZrOCl2·8H2O，上海阿拉丁，99%；
Y(NO3)3·6H2O，Adamas，99.9%；Sc(NO3)3·xH2O，adamas，99.99%；
四甲基氢氧化铵（TMAOH），上海阿拉丁，25wt%水溶液，分析纯"	水热合成	干压成型	1500	5h	Y/Sc	101.9/87	+3	8%/3%	c	500	0.000268861025757295
850	实验室自制	"ZrOCl2·8H2O，上海阿拉丁，99%；
Y(NO3)3·6H2O，Adamas，99.9%；Sc(NO3)3·xH2O，adamas，99.99%；
四甲基氢氧化铵（TMAOH），上海阿拉丁，25wt%水溶液，分析纯"	水热合成	干压成型	1500	5h	Y/Sc	101.9/87	+3	8%/3%	c	500	0.000268641655851166
851	实验室自制	氧化锆，200nm；氧化钇，200nm	固相合成	干压成型	1500	5h	Y	101.9	+3	0.08	m/t	450	0.00028108002227102
852	实验室自制	氧化锆，200nm；氧化钇，200nm	固相合成	干压成型	1500	5h	Y	101.9	+3	0.08	m/t	450	0.00028716748484816
853	实验室自制	氧化锆，200nm；氧化钇，200nm	固相合成	干压成型	1500	5h	Y	101.9	+3	0.08	m/t	500	0.000697527143633226
