Repository: lanhung/material-conductivity-data-clean

工具：python、mysql  
使用前先配置.env中openai的key
```
#建库建表
mysql -h 127.0.0.1 -P 3306 -u root -p < sql/create_db_tb.sql

pip install -r requirement.txt

# 把data目录下的原始数据data_20251205.xlsx导入到MySQL中
python scripts/load_raw_data_to_mysql.py

# 使用chatgpt翻译列material_source_and_purity中的数据为英文
python scripts/translate_column_material_source_and_purity.py

# 使用chatgpt翻译列synthesis_method和processing_route中的数据为英文
python scripts/translate_column_synthesis_method_and_processing_route.py

# 把原始的数据进行抽取清洗转换
mysql -h 127.0.0.1 -P 3306 -u root -p < sql/etl.sql
```

test_clean_data.sql文件是用来做清洗测试的，逻辑都合并在了etl.sql中

File: data/raw_conductivity_samples.tsv (part 4 of 5)
sample_id	reference	material_source_and_purity	synthesis_method	processing_route	sintering_temperature	sintering_duration	dopant_element	dopant_ionic_radius	dopant_valence	dopant_molar_fraction	crystal_phase	operating_temperature	conductivity
854	实验室自制	氧化锆，200nm；氧化钇，200nm	固相合成	干压成型	1500	5h	Y	101.9	+3	0.08	m/t	500	0.000717746657192711
855	实验室自制	氧化锆，200nm；氧化钇，200nm	固相合成	干压成型	1500	5h	Y	101.9	+3	0.08	m/t	550	0.00177244070653838
856	实验室自制	氧化锆，200nm；氧化钇，200nm	固相合成	干压成型	1500	5h	Y	101.9	+3	0.08	m/t	550	0.0017804340218357
857	实验室自制	氧化锆，200nm；氧化钇，200nm	固相合成	干压成型	1500	5h	Y	101.9	+3	0.08	m/t	600	0.00381143794301676
858	实验室自制	氧化锆，200nm；氧化钇，200nm	固相合成	干压成型	1500	5h	Y	101.9	+3	0.08	m/t	600	0.00383405030671265
859	实验室自制	氧化锆，200nm；氧化钇，200nm	固相合成	干压成型	1500	5h	Y	101.9	+3	0.08	m/t	650	0.00743925578399521
860	实验室自制	氧化锆，200nm；氧化钇，200nm	固相合成	干压成型	1500	5h	Y	101.9	+3	0.08	m/t	650	0.00744093989185201
861	实验室自制	氧化锆，200nm；氧化钇，200nm	固相合成	干压成型	1500	5h	Y	101.9	+3	0.08	m/t	700	0.0130545209286978
862	实验室自制	氧化锆，200nm；氧化钇，200nm	固相合成	干压成型	1500	5h	Y	101.9	+3	0.08	m/t	700	0.0130838356910942
863	实验室自制	氧化锆，200nm；氧化钇，200nm	固相合成	干压成型	1500	5h	Y	101.9	+3	0.08	m/t	750	0.0211227171550272
864	实验室自制	氧化锆，200nm；氧化钇，200nm	固相合成	干压成型	1500	5h	Y	101.9	+3	0.08	m/t	750	0.0211352504711486
865	实验室自制	氧化锆，200nm；氧化钇，200nm	固相合成	干压成型	1500	5h	Y	101.9	+3	0.08	m/t	800	0.0317554896758106
866	实验室自制	氧化锆，200nm；氧化钇，200nm	固相合成	干压成型	1500	5h	Y	101.9	+3	0.08	m/t	800	0.0317890543575742
867	实验室自制	氧化锆，200nm；氧化钇，200nm	固相合成	干压成型	1500	5h	Y	101.9	+3	0.08	m/t	850	0.0447575269484992
868	实验室自制	氧化锆，200nm；氧化钇，200nm	固相合成	干压成型	1500	5h	Y	101.9	+3	0.08	m/t	850	0.0447868696284328
869	实验室自制	氧化锆，200nm；氧化钇，200nm；氧化铋	固相合成	干压成型	1500	5h	Y/Bi	101.9/96	+3	8%/3%	m/t	550	0.000101783467189388
870	实验室自制	氧化锆，200nm；氧化钇，200nm；氧化铋	固相合成	干压成型	1500	5h	Y/Bi	101.9/96	+3	8%/3%	m/t	550	0.000101615806507291
871	实验室自制	氧化锆，200nm；氧化钇，200nm；氧化铋	固相合成	干压成型	1500	5h	Y/Bi	101.9/96	+3	8%/3%	m/t	650	0.000342174347096908
872	实验室自制	氧化锆，200nm；氧化钇，200nm；氧化铋	固相合成	干压成型	1500	5h	Y/Bi	101.9/96	+3	8%/3%	m/t	650	0.000341774410772939
873	实验室自制	氧化锆，200nm；氧化钇，200nm；氧化铋	固相合成	干压成型	1500	5h	Y/Bi	101.9/96	+3	8%/3%	m/t	700	0.000710235797825154
874	实验室自制	氧化锆，200nm；氧化钇，200nm；氧化铋	固相合成	干压成型	1500	5h	Y/Bi	101.9/96	+3	8%/3%	m/t	700	0.000708434983486847
875	实验室自制	氧化锆，200nm；氧化钇，200nm；氧化铋	固相合成	干压成型	1500	5h	Y/Bi	101.9/96	+3	8%/3%	m/t	750	0.00129497799739565
876	实验室自制	氧化锆，200nm；氧化钇，200nm；氧化铋	固相合成	干压成型	1500	5h	Y/Bi	101.9/96	+3	8%/3%	m/t	750	0.0012927926864932
877	实验室自制	氧化锆，200nm；氧化钇，200nm；氧化铋	固相合成	干压成型	1500	5h	Y/Bi	101.9/96	+3	8%/3%	m/t	800	0.00222039768201256
878	实验室自制	氧化锆，200nm；氧化钇，200nm；氧化铋	固相合成	干压成型	1500	5h	Y/Bi	101.9/96	+3	8%/3%	m/t	800	0.00221950771161352
879	实验室自制	氧化锆，200nm；氧化钇，200nm；氧化铋	固相合成	干压成型	1500	5h	Y/Bi	101.9/96	+3	8%/3%	m/t	850	0.00343792518423031
880	实验室自制	氧化锆，200nm；氧化钇，200nm；氧化铋	固相合成	干压成型	1500	5h	Y/Bi	101.9/96	+3	8%/3%	m/t	850	0.00347466724846509
881	实验室自制	氧化锆，200nm；氧化钇，200nm；氧化铋	固相合成	干压成型	1500	5h	Y/Bi	101.9/96	+3	8%/5%	m/t	500	7.17503689291589e-05
882	实验室自制	氧化锆，200nm；氧化钇，200nm；氧化铋	固相合成	干压成型	1500	5h	Y/Bi	101.9/96	+3	8%/5%	m/t	550	0.000102189887773054
883	实验室自制	氧化锆，200nm；氧化钇，200nm；氧化铋	固相合成	干压成型	1500	5h	Y/Bi	101.9/96	+3	8%/5%	m/t	550	0.000102023879950637
884	实验室自制	氧化锆，200nm；氧化钇，200nm；氧化铋	固相合成	干压成型	1500	5h	Y/Bi	101.9/96	+3	8%/5%	m/t	600	0.000180465311378477
885	实验室自制	氧化锆，200nm；氧化钇，200nm；氧化铋	固相合成	干压成型	1500	5h	Y/Bi	101.9/96	+3	8%/5%	m/t	600	0.000179961710576584
886	实验室自制	氧化锆，200nm；氧化钇，200nm；氧化铋	固相合成	干压成型	1500	5h	Y/Bi	101.9/96	+3	8%/5%	m/t	650	0.000345278407380707
887	实验室自制	氧化锆，200nm；氧化钇，200nm；氧化铋	固相合成	干压成型	1500	5h	Y/Bi	101.9/96	+3	8%/5%	m/t	650	0.000345198763544659
888	实验室自制	氧化锆，200nm；氧化钇，200nm；氧化铋	固相合成	干压成型	1500	5h	Y/Bi	101.9/96	+3	8%/5%	m/t	700	0.000747193622163544
889	实验室自制	氧化锆，200nm；氧化钇，200nm；氧化铋	固相合成	干压成型	1500	5h	Y/Bi	101.9/96	+3	8%/5%	m/t	700	0.000745103701738695
890	实验室自制	氧化锆，200nm；氧化钇，200nm；氧化铋	固相合成	干压成型	1500	5h	Y/Bi	101.9/96	+3	8%/5%	m/t	750	0.00141121683233154
891	实验室自制	氧化锆，200nm；氧化钇，200nm；氧化铋	固相合成	干压成型	1500	5h	Y/Bi	101.9/96	+3	8%/5%	m/t	750	0.00140998747014246
892	实验室自制	氧化锆，200nm；氧化钇，200nm；氧化铋	固相合成	干压成型	1500	5h	Y/Bi	101.9/96	+3	8%/5%	m/t	800	0.00251688936754302
893	实验室自制	氧化锆，200nm；氧化钇，200nm；氧化铋	固相合成	干压成型	1500	5h	Y/Bi	101.9/96	+3	8%/5%	m/t	800	0.00251324310335111
894	实验室自制	氧化锆，200nm；氧化钇，200nm；氧化铋	固相合成	干压成型	1500	5h	Y/Bi	101.9/96	+3	8%/5%	m/t	850	0.00410343736533167
895	实验室自制	氧化锆，200nm；氧化钇，200nm；氧化铋	固相合成	干压成型	1500	5h	Y/Bi	101.9/96	+3	8%/5%	m/t	850	0.00414236848711299
896	实验室自制	氧化锆，200nm；氧化钇，200nm；氧化铋	固相合成	干压成型	1500	5h	Y/Bi	101.9/96	+3	8%/10%	m/t	450	0.000101630473135576
897	实验室自制	氧化锆，200nm；氧化钇，200nm；氧化铋	固相合成	干压成型	1500	5h	Y/Bi	101.9/96	+3	8%/10%	m/t	450	0.000101599469619742
898	实验室自制	氧化锆，200nm；氧化钇，200nm；氧化铋	固相合成	干压成型	1500	5h	Y/Bi	101.9/96	+3	8%/10%	m/t	500	0.000225579619070861
899	实验室自制	氧化锆，200nm；氧化钇，200nm；氧化铋	固相合成	干压成型	1500	5h	Y/Bi	101.9/96	+3	8%/10%	m/t	500	0.000227069500942637
900	实验室自制	氧化锆，200nm；氧化钇，200nm；氧化铋	固相合成	干压成型	1500	5h	Y/Bi	101.9/96	+3	8%/10%	m/t	550	0.000400850224869672
901	实验室自制	氧化锆，200nm；氧化钇，200nm；氧化铋	固相合成	干压成型	1500	5h	Y/Bi	101.9/96	+3	8%/10%	m/t	550	0.000403355781934994
902	实验室自制	氧化锆，200nm；氧化钇，200nm；氧化铋	固相合成	干压成型	1500	5h	Y/Bi	101.9/96	+3	8%/10%	m/t	600	0.000753827597045186
903	实验室自制	氧化锆，200nm；氧化钇，200nm；氧化铋	固相合成	干压成型	1500	5h	Y/Bi	101.9/96	+3	8%/10%	m/t	600	0.000753533760431736
904	实验室自制	氧化锆，200nm；氧化钇，200nm；氧化铋	固相合成	干压成型	1500	5h	Y/Bi	101.9/96	+3	8%/10%	m/t	650	0.00178077951126316
905	实验室自制	氧化锆，200nm；氧化钇，200nm；氧化铋	固相合成	干压成型	1500	5h	Y/Bi	101.9/96	+3	8%/10%	m/t	650	0.00177627043979684
906	实验室自制	氧化锆，200nm；氧化钇，200nm；氧化铋	固相合成	干压成型	1500	5h	Y/Bi	101.9/96	+3	8%/10%	m/t	700	0.00422732367396089
907	实验室自制	氧化锆，200nm；氧化钇，200nm；氧化铋	固相合成	干压成型	1500	5h	Y/Bi	101.9/96	+3	8%/10%	m/t	700	0.00421677032554088
908	实验室自制	氧化锆，200nm；氧化钇，200nm；氧化铋	固相合成	干压成型	1500	5h	Y/Bi	101.9/96	+3	8%/10%	m/t	750	0.00842961526428419
909	实验室自制	氧化锆，200nm；氧化钇，200nm；氧化铋	固相合成	干压成型	1500	5h	Y/Bi	101.9/96	+3	8%/10%	m/t	750	0.00843433443655171
910	实验室自制	氧化锆，200nm；氧化钇，200nm；氧化铋	固相合成	干压成型	1500	5h	Y/Bi	101.9/96	+3	8%/10%	m/t	800	0.0145746381871544
911	实验室自制	氧化锆，200nm；氧化钇，200nm；氧化铋	固相合成	干压成型	1500	5h	Y/Bi	101.9/96	+3	8%/10%	m/t	800	0.0145775574363674
912	实验室自制	氧化锆，200nm；氧化钇，200nm；氧化铋	固相合成	干压成型	1500	5h	Y/Bi	101.9/96	+3	8%/10%	m/t	850	0.0226057157945285
913	实验室自制	氧化锆，200nm；氧化钇，200nm；氧化铋	固相合成	干压成型	1500	5h	Y/Bi	101.9/96	+3	8%/10%	m/t	850	0.0227196636700469
914	实验室自制	氧化锆，200nm；TMPTA；HDDA；EDA；BYK-110；TPO	商品化	3D打印成型	1450	4h	Y	101.9	+3	0.08	c/t	800	0.021235
915	实验室自制	氧化锆，200nm；TMPTA；HDDA；EDA；BYK-110；TPO	商品化	3D打印成型	1450	4h	Y	101.9	+3	0.08	c/t	800	0.020765
916	实验室自制	氧化锆，200nm；TMPTA；HDDA；EDA；BYK-110；TPO	商品化	3D打印成型	1450	4h	Y	101.9	+3	0.08	c/t	800	0.020987
917	实验室自制	氧化锆，200nm；TMPTA；HDDA；EDA；BYK-110；TPO	商品化	3D打印成型	1450	4h	Y	101.9	+3	0.08	c/t	800	0.020138
918	实验室自制	氧化锆，200nm；TMPTA；HDDA；EDA；BYK-110；TPO	商品化	3D打印成型	1450	4h	Y	101.9	+3	0.08	c/t	800	0.018347
919	实验室自制	氧化锆，200nm；TMPTA；HDDA；EDA；BYK-110；TPO	商品化	3D打印成型	1450	4h	Y	101.9	+3	0.08	c/t	800	0.0183489
920	实验室自制	氧化锆，200nm；TMPTA；HDDA；EDA；BYK-110；TPO	商品化	3D打印成型	1450	4h	Y	101.9	+3	0.08	c/t	800	0.019387
921	实验室自制	氧化锆，200nm；TMPTA；HDDA；EDA；BYK-110；TPO	商品化	3D打印成型	1450	4h	Y	101.9	+3	0.08	c/t	750	0.011652
922	实验室自制	氧化锆，200nm；TMPTA；HDDA；EDA；BYK-110；TPO	商品化	3D打印成型	1450	4h	Y	101.9	+3	0.08	c/t	750	0.012476
923	实验室自制	氧化锆，200nm；TMPTA；HDDA；EDA；BYK-110；TPO	商品化	3D打印成型	1450	4h	Y	101.9	+3	0.08	c/t	750	0.012312
924	实验室自制	氧化锆，200nm；TMPTA；HDDA；EDA；BYK-110；TPO	商品化	3D打印成型	1450	4h	Y	101.9	+3	0.08	c/t	750	0.011873
925	实验室自制	氧化锆，200nm；TMPTA；HDDA；EDA；BYK-110；TPO	商品化	3D打印成型	1450	4h	Y	101.9	+3	0.08	c/t	750	0.011962
926	实验室自制	氧化锆，200nm；TMPTA；HDDA；EDA；BYK-110；TPO	商品化	3D打印成型	1450	4h	Y	101.9	+3	0.08	c/t	700	0.007154
927	实验室自制	氧化锆，200nm；TMPTA；HDDA；EDA；BYK-110；TPO	商品化	3D打印成型	1450	4h	Y	101.9	+3	0.08	c/t	700	0.004232
928	实验室自制	氧化锆，200nm；TMPTA；HDDA；EDA；BYK-110；TPO	商品化	3D打印成型	1450	4h	Y	101.9	+3	0.08	c/t	700	0.006712
929	实验室自制	氧化锆，200nm；TMPTA；HDDA；EDA；BYK-110；TPO	商品化	3D打印成型	1450	4h	Y	101.9	+3	0.08	c/t	700	0.006341
930	实验室自制	氧化锆，200nm；TMPTA；HDDA；EDA；BYK-110；TPO	商品化	3D打印成型	1450	4h	Y	101.9	+3	0.08	c/t	700	0.006783
931	实验室自制	氧化锆，200nm；TMPTA；HDDA；EDA；BYK-110；TPO	商品化	3D打印成型	1450	4h	Y	101.9	+3	0.08	c/t	650	0.003871
932	实验室自制	氧化锆，200nm；TMPTA；HDDA；EDA；BYK-110；TPO	商品化	3D打印成型	1450	4h	Y	101.9	+3	0.08	c/t	650	0.003981
933	实验室自制	氧化锆，200nm；TMPTA；HDDA；EDA；BYK-110；TPO	商品化	3D打印成型	1450	4h	Y	101.9	+3	0.08	c/t	650	0.003989
934	实验室自制	氧化锆，200nm；TMPTA；HDDA；EDA；BYK-110；TPO	商品化	3D打印成型	1450	4h	Y	101.9	+3	0.08	c/t	650	0.004102
935	实验室自制	氧化锆，200nm；TMPTA；HDDA；EDA；BYK-110；TPO	商品化	3D打印成型	1450	4h	Y	101.9	+3	0.08	c/t	650	0.004016
936	实验室自制	氧化锆，200nm；TMPTA；HDDA；EDA；BYK-110；TPO	商品化	3D打印成型	1450	4h	Y	101.9	+3	0.08	c/t	600	0.001987
937	实验室自制	氧化锆，200nm；TMPTA；HDDA；EDA；BYK-110；TPO	商品化	3D打印成型	1450	4h	Y	101.9	+3	0.08	c/t	600	0.002038
938	实验室自制	氧化锆，200nm；TMPTA；HDDA；EDA；BYK-110；TPO	商品化	3D打印成型	1450	4h	Y	101.9	+3	0.08	c/t	600	0.001879
939	实验室自制	氧化锆，200nm；TMPTA；HDDA；EDA；BYK-110；TPO	商品化	3D打印成型	1450	4h	Y	101.9	+3	0.08	c/t	600	0.001983
940	实验室自制	氧化锆，200nm；TMPTA；HDDA；EDA；BYK-110；TPO	商品化	3D打印成型	1450	4h	Y	101.9	+3	0.08	c/t	600	0.001832
941	实验室自制	氧化锆，200nm；TMPTA；HDDA；EDA；BYK-110；TPO	商品化	3D打印成型	1300	4h	Y	101.9	+3	0.08	c/t	800	0.019322
942	实验室自制	氧化锆，200nm；TMPTA；HDDA；EDA；BYK-110；TPO	商品化	3D打印成型	1300	4h	Y	101.9	+3	0.08	c/t	800	0.01987
943	实验室自制	氧化锆，200nm；TMPTA；HDDA；EDA；BYK-110；TPO	商品化	3D打印成型	1300	4h	Y	101.9	+3	0.08	c/t	800	0.019321
944	实验室自制	氧化锆，200nm；TMPTA；HDDA；EDA；BYK-110；TPO	商品化	3D打印成型	1300	4h	Y	101.9	+3	0.08	c/t	800	0.020392
945	实验室自制	氧化锆，200nm；TMPTA；HDDA；EDA；BYK-110；TPO	商品化	3D打印成型	1300	4h	Y	101.9	+3	0.08	c/t	750	0.012238
946	实验室自制	氧化锆，200nm；TMPTA；HDDA；EDA；BYK-110；TPO-L	商品化	3D打印成型	1300	4h	Y	101.9	+3	0.08	c/t	750	0.012387
947	实验室自制	氧化锆，200nm；TMPTA；HDDA；EDA；BYK-110；TPO-L	商品化	3D打印成型	1300	4h	Y	101.9	+3	0.08	c/t	750	0.012763
948	实验室自制	氧化锆，200nm；TMPTA；HDDA；EDA；BYK-110；TPO-L	商品化	3D打印成型	1300	4h	Y	101.9	+3	0.08	c/t	700	0.006832
949	实验室自制	氧化锆，200nm；TMPTA；HDDA；EDA；BYK-110；TPO-L	商品化	3D打印成型	1300	4h	Y	101.9	+3	0.08	c/t	700	0.006321
950	实验室自制	氧化锆，200nm；TMPTA；HDDA；EDA；BYK-110；TPO-L	商品化	3D打印成型	1300	4h	Y	101.9	+3	0.08	c/t	650	0.004398
951	实验室自制	氧化锆，200nm；TMPTA；HDDA；EDA；BYK-110；TPO-L	商品化	3D打印成型	1300	4h	Y	101.9	+3	0.08	c/t	650	0.003821
952	实验室自制	氧化锆，200nm；TMPTA；HDDA；EDA；BYK-110；TPO-L	商品化	3D打印成型	1300	4h	Y	101.9	+3	0.08	c/t	650	0.003897
953	实验室自制	氧化锆，200nm；TMPTA；HDDA；EDA；BYK-110；TPO-L	商品化	3D打印成型	1300	4h	Y	101.9	+3	0.08	c/t	650	0.003754
954	实验室自制	氧化锆，200nm；TMPTA；HDDA；EDA；BYK-110；TPO-L	商品化	3D打印成型	1300	4h	Y	101.9	+3	0.08	c/t	600	0.002319
955	实验室自制	氧化锆，200nm；TMPTA；HDDA；EDA；BYK-110；TPO-L	商品化	3D打印成型	1300	4h	Y	101.9	+3	0.08	c/t	600	0.001983
956	实验室自制	氧化锆，200nm；TMPTA；HDDA；EDA；BYK-110；TPO-L	商品化	3D打印成型	1300	4h	Y	101.9	+3	0.08	c/t	600	0.002219
957	实验室自制	氧化锆，200nm；TMPTA；HDDA；EDA；BYK-110；TPO-L	商品化	3D打印成型	1300	4h	Y	101.9	+3	0.08	c/t	600	0.001978
958	实验室自制	氧化锆，200nm；TMPTA；HDDA；EDA；BYK-110；TPO-L	商品化	3D打印成型	1200	4h	Y	101.9	+3	0.08	c/t	800	0.018732
959	实验室自制	氧化锆，200nm；TMPTA；HDDA；EDA；BYK-110；TPO-L	商品化	3D打印成型	1200	4h	Y	101.9	+3	0.08	c/t	800	0.019348
960	实验室自制	氧化锆，200nm；TMPTA；HDDA；EDA；BYK-110；TPO-L	商品化	3D打印成型	1200	4h	Y	101.9	+3	0.08	c/t	800	0.019234
961	实验室自制	氧化锆，200nm；TMPTA；HDDA；EDA；BYK-110；TPO-L	商品化	3D打印成型	1200	4h	Y	101.9	+3	0.08	c/t	800	0.018983
962	实验室自制	氧化锆，200nm；TMPTA；HDDA；EDA；BYK-110；TPO-L	商品化	3D打印成型	1200	4h	Y	101.9	+3	0.08	c/t	800	0.019234
963	实验室自制	氧化锆，200nm；TMPTA；HDDA；EDA；BYK-110；TPO-L	商品化	3D打印成型	1200	4h	Y	101.9	+3	0.08	c/t	750	0.011382
964	实验室自制	氧化锆，200nm；TMPTA；HDDA；EDA；BYK-110；TPO-L	商品化	3D打印成型	1200	4h	Y	101.9	+3	0.08	c/t	750	0.011324
965	实验室自制	氧化锆，200nm；TMPTA；HDDA；EDA；BYK-110；TPO-L	商品化	3D打印成型	1200	4h	Y	101.9	+3	0.08	c/t	750	0.011897
966	实验室自制	氧化锆，200nm；TMPTA；HDDA；EDA；BYK-110；TPO-L	商品化	3D打印成型	1200	4h	Y	101.9	+3	0.08	c/t	750	0.0123847
967	实验室自制	氧化锆，200nm；TMPTA；HDDA；EDA；BYK-110；TPO-L	商品化	3D打印成型	1200	4h	Y	101.9	+3	0.08	c/t	750	0.012134
968	实验室自制	氧化锆，200nm；TMPTA；HDDA；EDA；BYK-110；TPO-L	商品化	3D打印成型	1200	4h	Y	101.9	+3	0.08	c/t	700	0.007823
969	实验室自制	氧化锆，200nm；TMPTA；HDDA；EDA；BYK-110；TPO	商品化	3D打印成型	1200	4h	Y	101.9	+3	0.08	c/t	700	0.007828
970	实验室自制	氧化锆，200nm；TMPTA；HDDA；EDA；BYK-110；TPO	商品化	3D打印成型	1200	4h	Y	101.9	+3	0.08	c/t	700	0.005877
971	实验室自制	氧化锆，200nm；TMPTA；HDDA；EDA；BYK-110；TPO	商品化	3D打印成型	1200	4h	Y	101.9	+3	0.08	c/t	700	0.006983
972	实验室自制	氧化锆，200nm；TMPTA；HDDA；EDA；BYK-110；TPO	商品化	3D打印成型	1200	4h	Y	101.9	+3	0.08	c/t	650	0.003892
973	实验室自制	氧化锆，200nm；TMPTA；HDDA；EDA；BYK-110；TPO	商品化	3D打印成型	1200	4h	Y	101.9	+3	0.08	c/t	650	0.003982
974	实验室自制	氧化锆，200nm；TMPTA；HDDA；EDA；BYK-110；TPO	商品化	3D打印成型	1200	4h	Y	101.9	+3	0.08	c/t	650	0.0039284
975	实验室自制	氧化锆，200nm；TMPTA；HDDA；EDA；BYK-110；TPO	商品化	3D打印成型	1200	4h	Y	101.9	+3	0.08	c/t	650	0.003782
976	实验室自制	氧化锆，200nm；TMPTA；HDDA；EDA；BYK-110；TPO	商品化	3D打印成型	1200	4h	Y	101.9	+3	0.08	c/t	600	0.001934
977	实验室自制	氧化锆，200nm；TMPTA；HDDA；EDA；BYK-110；TPO	商品化	3D打印成型	1200	4h	Y	101.9	+3	0.08	c/t	600	0.002031
978	实验室自制	氧化锆，200nm；TMPTA；HDDA；EDA；BYK-110；TPO	商品化	3D打印成型	1200	4h	Y	101.9	+3	0.08	c/t	600	0.001132
979	实验室自制	氧化锆，200nm；TMPTA；HDDA；EDA；BYK-110；TPO	商品化	3D打印成型	1100	4h	Y	101.9	+3	0.08	m/c	800	0.01893
980	实验室自制	氧化锆，200nm；TMPTA；HDDA；EDA；BYK-110；TPO	商品化	3D打印成型	1100	4h	Y	101.9	+3	0.08	m/c	800	0.01844
981	实验室自制	氧化锆，200nm；TMPTA；HDDA；EDA；BYK-110；TPO	商品化	3D打印成型	1100	4h	Y	101.9	+3	0.08	m/c	800	0.018932
982	实验室自制	氧化锆，200nm；TMPTA；HDDA；EDA；BYK-110；TPO	商品化	3D打印成型	1100	4h	Y	101.9	+3	0.08	m/c	800	0.01893
983	实验室自制	氧化锆，200nm；TMPTA；HDDA；EDA；BYK-110；TPO	商品化	3D打印成型	1100	4h	Y	101.9	+3	0.08	m/c	800	0.017823
984	实验室自制	氧化锆，200nm；TMPTA；HDDA；EDA；BYK-110；TPO	商品化	3D打印成型	1100	4h	Y	101.9	+3	0.08	m/c	750	0.01032
985	实验室自制	氧化锆，200nm；TMPTA；HDDA；EDA；BYK-110；TPO	商品化	3D打印成型	1100	4h	Y	101.9	+3	0.08	m/c	750	0.011023
986	实验室自制	氧化锆，200nm；TMPTA；HDDA；EDA；BYK-110；TPO	商品化	3D打印成型	1100	4h	Y	101.9	+3	0.08	m/c	750	0.01132
987	实验室自制	氧化锆，200nm；TMPTA；HDDA；EDA；BYK-110；TPO	商品化	3D打印成型	1100	4h	Y	101.9	+3	0.08	m/c	750	0.010329
988	实验室自制	氧化锆，200nm；TMPTA；HDDA；EDA；BYK-110；TPO	商品化	3D打印成型	1100	4h	Y	101.9	+3	0.08	m/c	750	0.011234
989	实验室自制	氧化锆，200nm；TMPTA；HDDA；EDA；BYK-110；TPO	商品化	3D打印成型	1100	4h	Y	101.9	+3	0.08	m/c	700	0.007012
990	实验室自制	氧化锆，200nm；TMPTA；HDDA；EDA；BYK-110；TPO	商品化	3D打印成型	1100	4h	Y	101.9	+3	0.08	m/c	700	0.007102
991	实验室自制	氧化锆，200nm；TMPTA；HDDA；EDA；BYK-110；TPO	商品化	3D打印成型	1100	4h	Y	101.9	+3	0.08	m/c	700	0.007012
992	实验室自制	氧化锆，200nm；TMPTA；HDDA；EDA；BYK-110；TPO	商品化	3D打印成型	1100	4h	Y	101.9	+3	0.08	m/c	700	0.007054
993	实验室自制	氧化锆，200nm；TMPTA；HDDA；EDA；BYK-110；TPO	商品化	3D打印成型	1100	4h	Y	101.9	+3	0.08	m/c	700	0.006923
994	实验室自制	氧化锆，200nm；TMPTA；HDDA；EDA；BYK-110；TPO	商品化	3D打印成型	1100	4h	Y	101.9	+3	0.08	m/c	700	0.006872
995	实验室自制	氧化锆，200nm；TMPTA；HDDA；EDA；BYK-110；TPO	商品化	3D打印成型	1100	4h	Y	101.9	+3	0.08	m/c	700	0.006873
996	实验室自制	氧化锆，200nm；TMPTA；HDDA；EDA；BYK-110；TPO	商品化	3D打印成型	1100	4h	Y	101.9	+3	0.08	m/c	650	0.004243
997	实验室自制	氧化锆，200nm；TMPTA；HDDA；EDA；BYK-110；TPO	商品化	3D打印成型	1100	4h	Y	101.9	+3	0.08	m/c	650	0.003923
998	实验室自制	氧化锆，200nm；TMPTA；HDDA；EDA；BYK-110；TPO	商品化	3D打印成型	1100	4h	Y	101.9	+3	0.08	m/c	650	0.003821
999	实验室自制	氧化锆，200nm；TMPTA；HDDA；EDA；BYK-110；TPO	商品化	3D打印成型	1100	4h	Y	101.9	+3	0.08	m/c	650	0.003792
1000	实验室自制	氧化锆，200nm；TMPTA；HDDA；EDA；BYK-110；TPO	商品化	3D打印成型	1100	4h	Y	101.9	+3	0.08	m/c	600	0.002391
1001	实验室自制	氧化锆，200nm；TMPTA；HDDA；EDA；BYK-110；TPO	商品化	3D打印成型	1100	4h	Y	101.9	+3	0.08	m/c	600	0.0018273
1002	实验室自制	氧化锆，200nm；TMPTA；HDDA；EDA；BYK-110；TPO	商品化	3D打印成型	1100	4h	Y	101.9	+3	0.08	m/c	600	0.0019238
1003	实验室自制	氧化锆，200nm；TMPTA；HDDA；EDA；BYK-110；TPO	商品化	3D打印成型	1100	4h	Y	101.9	+3	0.08	m/c	600	0.001876
1004	实验室自制	氧化锆，200nm；TMPTA；HDDA；EDA；BYK-110；TPO	商品化	3D打印成型	1100	4h	Y	101.9	+3	0.08	m/c	600	0.0019223
1005	实验室自制	氧化锆，200nm；氧化钇，200nm；氧化铟；氧化铈；氧化钪；氧化镱	固相合成	干压成型	1400	10h	In/Ce/Sc/Y/Yb	80/105.3/87/101.9/98.5	+3/+4/+3/+3/+3	2%/2%/2%/2%/2%	c	800	0.0404616033206171
1006	实验室自制	氧化锆，200nm；氧化钇，200nm；氧化铟；氧化铈；氧化钪；氧化镱	固相合成	干压成型	1400	10h	In/Ce/Sc/Y/Yb	80/105.3/87/101.9/98.5	+3/+4/+3/+3/+3	2%/2%/2%/2%/2%	c	750	0.0267550981307062
1007	实验室自制	氧化锆，200nm；氧化钇，200nm；氧化铟；氧化铈；氧化钪；氧化镱	固相合成	干压成型	1400	10h	In/Ce/Sc/Y/Yb	80/105.3/87/101.9/98.5	+3/+4/+3/+3/+3	2%/2%/2%/2%/2%	c	700	0.0163454159109778
1008	实验室自制	氧化锆，200nm；氧化钇，200nm；氧化铟；氧化铈；氧化钪；氧化镱	固相合成	干压成型	1400	10h	In/Ce/Sc/Y/Yb	80/105.3/87/101.9/98.5	+3/+4/+3/+3/+3	2%/2%/2%/2%/2%	c	650	0.00844536459386704
1009	实验室自制	氧化锆，200nm；氧化钇，200nm；氧化铟；氧化铈；氧化钪；氧化镱	固相合成	干压成型	1400	10h	In/Ce/Sc/Y/Yb	80/105.3/87/101.9/98.5	+3/+4/+3/+3/+3	2%/2%/2%/2%/2%	c	600	0.00380155225653853
1010	实验室自制	氧化锆，200nm；氧化钇，200nm；氧化铟；氧化铈；氧化钪；氧化镱	固相合成	干压成型	1400	10h	In/Ce/Sc/Y/Yb	80/105.3/87/101.9/98.5	+3/+4/+3/+3/+3	2%/2%/2%/2%/2%	c	550	0.00155867243609576
1011	实验室自制	氧化锆，200nm；氧化钇，200nm；氧化铝；氧化铈；氧化钪；氧化镱	固相合成	干压成型	1400	10h	Al/Ce/Sc/Y/Yb	54/105.3/87/101.9/98.5	+3/+4/+3/+3/+3	2%/2%/2%/2%/2%	c	800	0.024501370004348
1012	实验室自制	氧化锆，200nm；氧化钇，200nm；氧化铝；氧化铈；氧化钪；氧化镱	固相合成	干压成型	1400	10h	Al/Ce/Sc/Y/Yb	54/105.3/87/101.9/98.5	+3/+4/+3/+3/+3	2%/2%/2%/2%/2%	c	750	0.0163642483471217
1013	实验室自制	氧化锆，200nm；氧化钇，200nm；氧化铝；氧化铈；氧化钪；氧化镱	固相合成	干压成型	1400	10h	Al/Ce/Sc/Y/Yb	54/105.3/87/101.9/98.5	+3/+4/+3/+3/+3	2%/2%/2%/2%/2%	c	700	0.0101328749242919
1014	实验室自制	氧化锆，200nm；氧化钇，200nm；氧化铝；氧化铈；氧化钪；氧化镱	固相合成	干压成型	1400	10h	Al/Ce/Sc/Y/Yb	54/105.3/87/101.9/98.5	+3/+4/+3/+3/+3	2%/2%/2%/2%/2%	c	650	0.00554784249775574
1015	实验室自制	氧化锆，200nm；氧化钇，200nm；氧化铝；氧化铈；氧化钪；氧化镱	固相合成	干压成型	1400	10h	Al/Ce/Sc/Y/Yb	54/105.3/87/101.9/98.5	+3/+4/+3/+3/+3	2%/2%/2%/2%/2%	c	600	0.00268896099600591
1016	实验室自制	氧化锆，200nm；氧化钇，200nm；氧化铝；氧化铈；氧化钪；氧化镱	固相合成	干压成型	1400	10h	Al/Ce/Sc/Y/Yb	54/105.3/87/101.9/98.5	+3/+4/+3/+3/+3	2%/2%/2%/2%/2%	c	550	0.00120518261875095
1017	实验室自制	氧化锆，200nm；氧化钇，200nm；氧化铝；氧化铈；氧化钪；氧化铒	固相合成	干压成型	1400	10h	Er/Ce/Sc/Y/Yb	100.4/105.3/87/101.9/98.5	+3/+4/+3/+3/+3	2%/2%/2%/2%/2%	c	800	0.014787055447884
1018	实验室自制	氧化锆，200nm；氧化钇，200nm；氧化铝；氧化铈；氧化钪；氧化铒	固相合成	干压成型	1400	10h	Er/Ce/Sc/Y/Yb	100.4/105.3/87/101.9/98.5	+3/+4/+3/+3/+3	2%/2%/2%/2%/2%	c	750	0.0086417856513608
1019	实验室自制	氧化锆，200nm；氧化钇，200nm；氧化铝；氧化铈；氧化钪；氧化铒	固相合成	干压成型	1400	10h	Er/Ce/Sc/Y/Yb	100.4/105.3/87/101.9/98.5	+3/+4/+3/+3/+3	2%/2%/2%/2%/2%	c	700	0.0051093484271144
1020	实验室自制	氧化锆，200nm；氧化钇，200nm；氧化铝；氧化铈；氧化钪；氧化铒	固相合成	干压成型	1400	10h	Er/Ce/Sc/Y/Yb	100.4/105.3/87/101.9/98.5	+3/+4/+3/+3/+3	2%/2%/2%/2%/2%	c	650	0.00275703081102396
1021	实验室自制	氧化锆，200nm；氧化钇，200nm；氧化铝；氧化铈；氧化钪；氧化铒	固相合成	干压成型	1400	10h	Er/Ce/Sc/Y/Yb	100.4/105.3/87/101.9/98.5	+3/+4/+3/+3/+3	2%/2%/2%/2%/2%	c	600	0.00135913702002058
1022	实验室自制	氧化锆，200nm；氧化钇，200nm；氧化铝；氧化铈；氧化钪；氧化铒	固相合成	干压成型	1400	10h	Er/Ce/Sc/Y/Yb	100.4/105.3/87/101.9/98.5	+3/+4/+3/+3/+3	2%/2%/2%/2%/2%	c	550	0.000589786101023529
1023	实验室自制	氧化锆，200nm；氧化钇，200nm；氧化铈；氧化钪	固相合成	干压成型	1400	10h	Ce/Sc/Y	105.3/87/101.9	+4/+3/+3	1%/6%/4%	c	850	0.0418765349575739
1024	实验室自制	氧化锆，200nm；氧化钇，200nm；氧化铈；氧化钪	固相合成	干压成型	1400	10h	Ce/Sc/Y	105.3/87/101.9	+4/+3/+3	1%/6%/4%	c	800	0.0298123241040591
1025	实验室自制	氧化锆，200nm；氧化钇，200nm；氧化铈；氧化钪	固相合成	干压成型	1400	10h	Ce/Sc/Y	105.3/87/101.9	+4/+3/+3	1%/6%/4%	c	750	0.0198570766022964
1026	实验室自制	氧化锆，200nm；氧化钇，200nm；氧化铈；氧化钪	固相合成	干压成型	1400	10h	Ce/Sc/Y	105.3/87/101.9	+4/+3/+3	1%/6%/4%	c	700	0.0122269401465895
1027	实验室自制	氧化锆，200nm；氧化钇，200nm；氧化铈；氧化钪	固相合成	干压成型	1400	10h	Ce/Sc/Y	105.3/87/101.9	+4/+3/+3	1%/6%/4%	c	650	0.00682927693341724
1028	实验室自制	氧化锆，200nm；氧化钇，200nm；氧化铈；氧化钪	固相合成	干压成型	1400	10h	Ce/Sc/Y	105.3/87/101.9	+4/+3/+3	1%/6%/4%	c	600	0.00336840545071837
1029	实验室自制	氧化锆，200nm；氧化钇，200nm；氧化铈；氧化钪	固相合成	干压成型	1400	10h	Ce/Sc/Y	105.3/87/101.9	+4/+3/+3	1%/6%/4%	c	550	0.00140085719675359
1030	实验室自制	氧化锆，200nm；氧化钇，200nm；氧化铈；氧化钪	固相合成	干压成型	1400	10h	Ce/Sc/Y	105.3/87/101.9	+4/+3/+3	1%/6%/4%	c	500	0.000526804638122289
1031	实验室自制	氧化锆，200nm；氧化钇，200nm；氧化铈；氧化钪	固相合成	干压成型	1400	10h	Ce/Sc/Y	105.3/87/101.9	+4/+3/+3	2%/6%/4%	c	850	0.0572034822748128
1032	实验室自制	氧化锆，200nm；氧化钇，200nm；氧化铈；氧化钪	固相合成	干压成型	1400	10h	Ce/Sc/Y	105.3/87/101.9	+4/+3/+3	2%/6%/4%	c	800	0.0411162503440734
1033	实验室自制	氧化锆，200nm；氧化钇，200nm；氧化铈；氧化钪	固相合成	干压成型	1400	10h	Ce/Sc/Y	105.3/87/101.9	+4/+3/+3	2%/6%/4%	c	750	0.0265942616759455
1034	实验室自制	氧化锆，200nm；氧化钇，200nm；氧化铈；氧化钪	固相合成	干压成型	1400	10h	Ce/Sc/Y	105.3/87/101.9	+4/+3/+3	2%/6%/4%	c	700	0.0164304480599713
1035	实验室自制	氧化锆，200nm；氧化钇，200nm；氧化铈；氧化钪	固相合成	干压成型	1400	10h	Ce/Sc/Y	105.3/87/101.9	+4/+3/+3	2%/6%/4%	c	650	0.00910658218594393
1036	实验室自制	氧化锆，200nm；氧化钇，200nm；氧化铈；氧化钪	固相合成	干压成型	1400	10h	Ce/Sc/Y	105.3/87/101.9	+4/+3/+3	2%/6%/4%	c	600	0.004490822160294
1037	实验室自制	氧化锆，200nm；氧化钇，200nm；氧化铈；氧化钪	固相合成	干压成型	1400	10h	Ce/Sc/Y	105.3/87/101.9	+4/+3/+3	2%/6%/4%	c	550	0.00199355732509075
1038	实验室自制	氧化锆，200nm；氧化钇，200nm；氧化铈；氧化钪	固相合成	干压成型	1400	10h	Ce/Sc/Y	105.3/87/101.9	+4/+3/+3	2%/6%/4%	c	500	0.000742996049723294
1039	实验室自制	氧化锆，200nm；氧化钇，200nm；氧化铈；氧化钪	固相合成	干压成型	1400	10h	Ce/Sc/Y	105.3/87/101.9	+4/+3/+3	3%/6%/4%	c	850	0.0545939893099511
1040	实验室自制	氧化锆，200nm；氧化钇，200nm；氧化铈；氧化钪	固相合成	干压成型	1400	10h	Ce/Sc/Y	105.3/87/101.9	+4/+3/+3	3%/6%/4%	c	800	0.0365676720849672
1041	实验室自制	氧化锆，200nm；氧化钇，200nm；氧化铈；氧化钪	固相合成	干压成型	1400	10h	Ce/Sc/Y	105.3/87/101.9	+4/+3/+3	3%/6%/4%	c	700	0.015604562161862
1042	实验室自制	氧化锆，200nm；氧化钇，200nm；氧化铈；氧化钪	固相合成	干压成型	1400	10h	Ce/Sc/Y	105.3/87/101.9	+4/+3/+3	3%/6%/4%	c	650	0.00829423660700398
1043	实验室自制	氧化锆，200nm；氧化钇，200nm；氧化钛；氧化钪	固相合成	干压成型	1400	10h	Ti/Sc/Y	61/87/101.9	+4/+3/+3	1%/6%/4%	c	850	0.0620683343039698
1044	实验室自制	氧化锆，200nm；氧化钇，200nm；氧化钛；氧化钪	固相合成	干压成型	1400	10h	Ti/Sc/Y	61/87/101.9	+4/+3/+3	1%/6%/4%	c	800	0.0439597640577151
1045	实验室自制	氧化锆，200nm；氧化钇，200nm；氧化钛；氧化钪	固相合成	干压成型	1400	10h	Ti/Sc/Y	61/87/101.9	+4/+3/+3	1%/6%/4%	c	700	0.0179117112537455
1046	实验室自制	氧化锆，200nm；氧化钇，200nm；氧化钛；氧化钪	固相合成	干压成型	1400	10h	Ti/Sc/Y	61/87/101.9	+4/+3/+3	1%/6%/4%	c	650	0.00492778035918362
1047	实验室自制	氧化锆，200nm；氧化钇，200nm；氧化铌；氧化钪	固相合成	干压成型	1400	10h	Nb/Sc/Y	64/87/101.9	+5/+3/+3	1%/6%/4%	c	850	0.0437064508814152
1048	实验室自制	氧化锆，200nm；氧化钇，200nm；氧化铌；氧化钪	固相合成	干压成型	1400	10h	Nb/Sc/Y	64/87/101.9	+5/+3/+3	1%/6%/4%	c	800	0.0299996940961193
1049	实验室自制	氧化锆，200nm；氧化钇，200nm；氧化铌；氧化钪	固相合成	干压成型	1400	10h	Nb/Sc/Y	64/87/101.9	+5/+3/+3	1%/6%/4%	c	700	0.0118848015609346
1050	实验室自制	氧化锆，200nm；氧化钇，200nm；氧化铌；氧化钪	固相合成	干压成型	1400	10h	Nb/Sc/Y	64/87/101.9	+5/+3/+3	1%/6%/4%	c	650	0.00317684029192172
1051	实验室自制	氧化锆，200nm；氧化钇，200nm；氧化钪；氧化铋；氧化铒	固相合成	干压成型	1000	5h	Bi/Er/Sc/Y	96/100.4/87/101.9	+3/+3/+3/+3	4%/1%/5.7%/3.8%	c	800	0.0383086006539825
1052	实验室自制	氧化锆，200nm；氧化钇，200nm；氧化钪；氧化铋；氧化铒	固相合成	干压成型	1000	5h	Bi/Er/Sc/Y	96/100.4/87/101.9	+3/+3/+3/+3	4%/1%/5.7%/3.8%	c	750	0.0240525172657832
1053	实验室自制	氧化锆，200nm；氧化钇，200nm；氧化钪；氧化铋；氧化铒	固相合成	干压成型	1000	5h	Bi/Er/Sc/Y	96/100.4/87/101.9	+3/+3/+3/+3	4%/1%/5.7%/3.8%	c	700	0.0135126501493164
1054	实验室自制	氧化锆，200nm；氧化钇，200nm；氧化钪；氧化铋；氧化铒	固相合成	干压成型	1000	5h	Bi/Er/Sc/Y	96/100.4/87/101.9	+3/+3/+3/+3	4%/1%/5.7%/3.8%	c	650	0.00674587041303398
1055	实验室自制	氧化锆，200nm；氧化钇，200nm；氧化钪；氧化铋；氧化铒	固相合成	干压成型	1000	5h	Bi/Er/Sc/Y	96/100.4/87/101.9	+3/+3/+3/+3	4%/1%/5.7%/3.8%	c	600	0.0027583162002045
1056	实验室自制	氧化锆，200nm；氧化钇，200nm；氧化钪；氧化铋；氧化铒	固相合成	干压成型	1000	5h	Bi/Er/Sc/Y	96/100.4/87/101.9	+3/+3/+3/+3	8%/2%/5.4%/3.6%	c	800	0.09908
1057	实验室自制	氧化锆，200nm；氧化钇，200nm；氧化钪；氧化铋；氧化铒	固相合成	干压成型	1000	5h	Bi/Er/Sc/Y	96/100.4/87/101.9	+3/+3/+3/+3	8%/2%/5.4%/3.6%	c	750	0.07484
1058	实验室自制	氧化锆，200nm；氧化钇，200nm；氧化钪；氧化铋；氧化铒	固相合成	干压成型	1000	5h	Bi/Er/Sc/Y	96/100.4/87/101.9	+3/+3/+3/+3	8%/2%/5.4%/3.6%	c	700	0.02086
1059	实验室自制	氧化锆，200nm；氧化钇，200nm；氧化钪；氧化铋；氧化铒	固相合成	干压成型	1000	5h	Bi/Er/Sc/Y	96/100.4/87/101.9	+3/+3/+3/+3	8%/2%/5.4%/3.6%	c	650	0.01521
1060	实验室自制	氧化锆，200nm；氧化钇，200nm；氧化钪；氧化铋；氧化铒	固相合成	干压成型	1000	5h	Bi/Er/Sc/Y	96/100.4/87/101.9	+3/+3/+3/+3	8%/2%/5.4%/3.6%	c	600	0.00716
1061	实验室自制	氧化锆，200nm；氧化钇，200nm；氧化钪；氧化铋；氧化铒	固相合成	干压成型	1000	5h	Bi/Er/Sc/Y	96/100.4/87/101.9	+3/+3/+3/+3	12%/3%/5.1%/3.4%	c	800	0.14823
1062	实验室自制	氧化锆，200nm；氧化钇，200nm；氧化钪；氧化铋；氧化铒	固相合成	干压成型	1000	5h	Bi/Er/Sc/Y	96/100.4/87/101.9	+3/+3/+3/+3	12%/3%/5.1%/3.4%	c	750	0.09244
1063	实验室自制	氧化锆，200nm；氧化钇，200nm；氧化钪；氧化铋；氧化铒	固相合成	干压成型	1000	5h	Bi/Er/Sc/Y	96/100.4/87/101.9	+3/+3/+3/+3	12%/3%/5.1%/3.4%	c	700	0.07272
1064	实验室自制	氧化锆，200nm；氧化钇，200nm；氧化钪；氧化铋；氧化铒	固相合成	干压成型	1000	5h	Bi/Er/Sc/Y	96/100.4/87/101.9	+3/+3/+3/+3	12%/3%/5.1%/3.4%	c	650	0.0311
1065	实验室自制	氧化锆，200nm；氧化钇，200nm；氧化钪；氧化铋；氧化铒	固相合成	干压成型	1000	5h	Bi/Er/Sc/Y	96/100.4/87/101.9	+3/+3/+3/+3	16%/4%/4.8%/3.2%	c	800	0.16603
1066	实验室自制	氧化锆，200nm；氧化钇，200nm；氧化钪；氧化铋；氧化铒	固相合成	干压成型	1000	5h	Bi/Er/Sc/Y	96/100.4/87/101.9	+3/+3/+3/+3	16%/4%/4.8%/3.2%	c	750	0.14113
1067	实验室自制	氧化锆，200nm；氧化钇，200nm；氧化钪；氧化铋；氧化铒	固相合成	干压成型	1000	5h	Bi/Er/Sc/Y	96/100.4/87/101.9	+3/+3/+3/+3	16%/4%/4.8%/3.2%	c	700	0.10465
1068	实验室自制	氧化锆，200nm；氧化钇，200nm；氧化钪；氧化铋；氧化铒	固相合成	干压成型	1000	5h	Bi/Er/Sc/Y	96/100.4/87/101.9	+3/+3/+3/+3	16%/4%/4.8%/3.2%	c	650	0.03928
1069	实验室自制	氧化锆，200nm；氧化钇，200nm；氧化钪；氧化铋；氧化铒	固相合成	干压成型	1000	5h	Bi/Er/Sc/Y	96/100.4/87/101.9	+3/+3/+3/+3	16%/4%/4.8%/3.2%	c	600	0.00483
1070	实验室自制	氧化锆，200nm；氧化钇，200nm；氧化钪	固相合成	干压成型	1400	10h	Y/Sc	101.9/87	+3/+3	9%/1%	c	800	0.0592372152890824
1071	实验室自制	氧化锆，200nm；氧化钇，200nm；氧化钪	固相合成	干压成型	1400	10h	Y/Sc	101.9/87	+3/+3	9%/1%	c	750	0.0400556408145224
1072	实验室自制	氧化锆，200nm；氧化钇，200nm；氧化钪	固相合成	干压成型	1400	10h	Y/Sc	101.9/87	+3/+3	9%/1%	c	700	0.0253363993103907
1073	实验室自制	氧化锆，200nm；氧化钇，200nm；氧化钪	固相合成	干压成型	1400	10h	Y/Sc	101.9/87	+3/+3	9%/1%	c	650	0.0143177609719995
1074	实验室自制	氧化锆，200nm；氧化钇，200nm；氧化钪	固相合成	干压成型	1400	10h	Y/Sc	101.9/87	+3/+3	9%/1%	c	600	0.00705086720121517
1075	实验室自制	氧化锆，200nm；氧化钇，200nm；氧化钪	固相合成	干压成型	1400	10h	Y/Sc	101.9/87	+3/+3	9%/1%	c	550	0.0029582150768594
1076	实验室自制	氧化锆，200nm；氧化钇，200nm；氧化钪	固相合成	干压成型	1400	10h	Y/Sc	101.9/87	+3/+3	8%/2%	c	800	0.0621733992441784
1077	实验室自制	氧化锆，200nm；氧化钇，200nm；氧化钪	固相合成	干压成型	1400	10h	Y/Sc	101.9/87	+3/+3	8%/2%	c	750	0.042290535526497
1078	实验室自制	氧化锆，200nm；氧化钇，200nm；氧化钪	固相合成	干压成型	1400	10h	Y/Sc	101.9/87	+3/+3	8%/2%	c	700	0.0263230189533015
1079	实验室自制	氧化锆，200nm；氧化钇，200nm；氧化钪	固相合成	干压成型	1400	10h	Y/Sc	101.9/87	+3/+3	8%/2%	c	650	0.0147848012399643
1080	实验室自制	氧化锆，200nm；氧化钇，200nm；氧化钪	固相合成	干压成型	1400	10h	Y/Sc	101.9/87	+3/+3	8%/2%	c	600	0.00735649933661802
1081	实验室自制	氧化锆，200nm；氧化钇，200nm；氧化钪	固相合成	干压成型	1400	10h	Y/Sc	101.9/87	+3/+3	8%/2%	c	550	0.00312734065267264
1082	实验室自制	氧化锆，200nm；氧化钇，200nm；氧化钪	固相合成	干压成型	1400	10h	Y/Sc	101.9/87	+3/+3	7%/3%	c	800	0.0505856688100046
1083	实验室自制	氧化锆，200nm；氧化钇，200nm；氧化钪	固相合成	干压成型	1400	10h	Y/Sc	101.9/87	+3/+3	7%/3%	c	750	0.0326390962497301
1084	实验室自制	氧化锆，200nm；氧化钇，200nm；氧化钪	固相合成	干压成型	1400	10h	Y/Sc	101.9/87	+3/+3	7%/3%	c	700	0.0193124064315012
1085	实验室自制	氧化锆，200nm；氧化钇，200nm；氧化钪	固相合成	干压成型	1400	10h	Y/Sc	101.9/87	+3/+3	7%/3%	c	650	0.0103229694057408
1086	实验室自制	氧化锆，200nm；氧化钇，200nm；氧化钪	固相合成	干压成型	1400	10h	Y/Sc	101.9/87	+3/+3	7%/3%	c	600	0.00731811904550329
1087	实验室自制	氧化锆，200nm；氧化钇，200nm；氧化钪	固相合成	干压成型	1400	10h	Y/Sc	101.9/87	+3/+3	7%/3%	c	550	0.00191730864263272
1088	实验室自制	氧化锆，200nm；氧化钇，200nm；氧化钪	固相合成	干压成型	1400	10h	Y/Sc	101.9/87	+3/+3	6%/4%	c	800	0.0771279369383952
1089	实验室自制	氧化锆，200nm；氧化钇，200nm；氧化钪	固相合成	干压成型	1400	10h	Y/Sc	101.9/87	+3/+3	6%/4%	c	750	0.051763716066037
1090	实验室自制	氧化锆，200nm；氧化钇，200nm；氧化钪	固相合成	干压成型	1400	10h	Y/Sc	101.9/87	+3/+3	6%/4%	c	700	0.0322711033215043
1091	实验室自制	氧化锆，200nm；氧化钇，200nm；氧化钪	固相合成	干压成型	1400	10h	Y/Sc	101.9/87	+3/+3	6%/4%	c	650	0.0179995185387153
1092	实验室自制	氧化锆，200nm；氧化钇，200nm；氧化钪	固相合成	干压成型	1400	10h	Y/Sc	101.9/87	+3/+3	6%/4%	c	600	0.00881966117077132
1093	实验室自制	氧化锆，200nm；氧化钇，200nm；氧化钪	固相合成	干压成型	1400	10h	Y/Sc	101.9/87	+3/+3	6%/4%	c	550	0.00359906378620603
1094	实验室自制	氧化锆，200nm；氧化钇，200nm；氧化钪	固相合成	干压成型	1400	10h	Y/Sc	101.9/87	+3/+3	5%/5%	c	800	0.047056315999088
1095	实验室自制	氧化锆，200nm；氧化钇，200nm；氧化钪	固相合成	干压成型	1400	10h	Y/Sc	101.9/87	+3/+3	5%/5%	c	750	0.0317413995059465
1096	实验室自制	氧化锆，200nm；氧化钇，200nm；氧化钪	固相合成	干压成型	1400	10h	Y/Sc	101.9/87	+3/+3	5%/5%	c	700	0.0196641840841717
1097	实验室自制	氧化锆，200nm；氧化钇，200nm；氧化钪	固相合成	干压成型	1400	10h	Y/Sc	101.9/87	+3/+3	5%/5%	c	650	0.0111873017685158
1098	实验室自制	氧化锆，200nm；氧化钇，200nm；氧化钪	固相合成	干压成型	1400	10h	Y/Sc	101.9/87	+3/+3	5%/5%	c	600	0.00540853005892917
1099	实验室自制	氧化锆，200nm；氧化钇，200nm；氧化钪	固相合成	干压成型	1400	10h	Y/Sc	101.9/87	+3/+3	5%/5%	c	550	0.00282162230792478
1100	实验室自制	氧化锆，200nm；氧化钇，200nm；氧化钪	固相合成	干压成型	1400	10h	Y/Sc	101.9/87	+3/+3	4%/6%	c	850	0.042856959956978
1101	实验室自制	氧化锆，200nm；氧化钇，200nm；氧化钪	固相合成	干压成型	1400	10h	Y/Sc	101.9/87	+3/+3	4%/6%	c	800	0.0273254832562178
1102	实验室自制	氧化锆，200nm；氧化钇，200nm；氧化钪	固相合成	干压成型	1400	10h	Y/Sc	101.9/87	+3/+3	4%/6%	c	750	0.0161509595314528
1103	实验室自制	氧化锆，200nm；氧化钇，200nm；氧化钪	固相合成	干压成型	1400	10h	Y/Sc	101.9/87	+3/+3	4%/6%	c	700	0.00827682259007405
1104	实验室自制	氧化锆，200nm；氧化钇，200nm；氧化钪	固相合成	干压成型	1400	10h	Y/Sc	101.9/87	+3/+3	4%/6%	c	650	0.00438358484071017
1105	实验室自制	氧化锆，200nm；氧化钇，200nm；氧化钪	固相合成	干压成型	1400	10h	Y/Sc	101.9/87	+3/+3	4%/6%	c	600	0.00193369091997322
1106	实验室自制	氧化锆，200nm；氧化钇，200nm；氧化钪	固相合成	干压成型	1400	10h	Y/Sc	101.9/87	+3/+3	4%/6%	c	550	0.000728949835232634
1107	实验室自制	氧化锆，200nm；氧化钇，200nm；氧化钪	固相合成	干压成型	1400	10h	Y/Sc	101.9/87	+3/+3	4%/6%	c	500	0.00024346491028087
1108	实验室自制	氧化锆，200nm；氧化钇，200nm；氧化钪	固相合成	干压成型	1400	10h	Y/Sc	101.9/87	+3/+3	3%/7%	c	850	0.0534785020853799
1109	实验室自制	氧化锆，200nm；氧化钇，200nm；氧化钪	固相合成	干压成型	1400	10h	Y/Sc	101.9/87	+3/+3	3%/7%	c	800	0.038735511566174
1110	实验室自制	氧化锆，200nm；氧化钇，200nm；氧化钪	固相合成	干压成型	1400	10h	Y/Sc	101.9/87	+3/+3	3%/7%	c	750	0.0256753842046502
1111	实验室自制	氧化锆，200nm；氧化钇，200nm；氧化钪	固相合成	干压成型	1400	10h	Y/Sc	101.9/87	+3/+3	3%/7%	c	700	0.0156315611664221
1112	实验室自制	氧化锆，200nm；氧化钇，200nm；氧化钪	固相合成	干压成型	1400	10h	Y/Sc	101.9/87	+3/+3	3%/7%	c	650	0.00870606212669501
1113	实验室自制	氧化锆，200nm；氧化钇，200nm；氧化钪	固相合成	干压成型	1400	10h	Y/Sc	101.9/87	+3/+3	3%/7%	c	600	0.00437127002031684
1114	实验室自制	氧化锆，200nm；氧化钇，200nm；氧化钪	固相合成	干压成型	1400	10h	Y/Sc	101.9/87	+3/+3	3%/7%	c	550	0.00200533675127141
1115	实验室自制	氧化锆，200nm；氧化钇，200nm；氧化钪	固相合成	干压成型	1400	10h	Y/Sc	101.9/87	+3/+3	3%/7%	c	500	0.000789862292630122
1116	实验室自制	氧化锆，200nm；氧化钇，200nm；氧化钪	固相合成	干压成型	1400	10h	Y/Sc	101.9/87	+3/+3	2%/8%	c	850	0.0543295676957056
1117	实验室自制	氧化锆，200nm；氧化钇，200nm；氧化钪	固相合成	干压成型	1400	10h	Y/Sc	101.9/87	+3/+3	2%/8%	c	800	0.0383651891284041
1118	实验室自制	氧化锆，200nm；氧化钇，200nm；氧化钪	固相合成	干压成型	1400	10h	Y/Sc	101.9/87	+3/+3	2%/8%	c	750	0.0254082471657635
1119	实验室自制	氧化锆，200nm；氧化钇，200nm；氧化钪	固相合成	干压成型	1400	10h	Y/Sc	101.9/87	+3/+3	2%/8%	c	700	0.0154537134565315
1120	实验室自制	氧化锆，200nm；氧化钇，200nm；氧化钪	固相合成	干压成型	1400	10h	Y/Sc	101.9/87	+3/+3	2%/8%	c	650	0.00847406924704309
1121	实验室自制	氧化锆，200nm；氧化钇，200nm；氧化钪	固相合成	干压成型	1400	10h	Y/Sc	101.9/87	+3/+3	2%/8%	c	600	0.00417537895894915
1122	实验室自制	氧化锆，200nm；氧化钇，200nm；氧化钪	固相合成	干压成型	1400	10h	Y/Sc	101.9/87	+3/+3	2%/8%	c	550	0.00191736516296733
1123	实验室自制	氧化锆，200nm；氧化钇，200nm；氧化钪	固相合成	干压成型	1400	10h	Y/Sc	101.9/87	+3/+3	2%/8%	c	500	0.000741481059116271
1124	实验室自制	氧化锆，200nm；氧化钇，200nm；氧化钪	固相合成	干压成型	1400	10h	Y/Sc	101.9/87	+3/+3	1%/9%	c	850	0.0514178778453817
1125	实验室自制	氧化锆，200nm；氧化钇，200nm；氧化钪	固相合成	干压成型	1400	10h	Y/Sc	101.9/87	+3/+3	1%/9%	c	800	0.0335269015911234
1126	实验室自制	氧化锆，200nm；氧化钇，200nm；氧化钪	固相合成	干压成型	1400	10h	Y/Sc	101.9/87	+3/+3	1%/9%	c	750	0.0208990979121216
1127	实验室自制	氧化锆，200nm；氧化钇，200nm；氧化钪	固相合成	干压成型	1400	10h	Y/Sc	101.9/87	+3/+3	1%/9%	c	700	0.0118819590376781
1128	实验室自制	氧化锆，200nm；氧化钇，200nm；氧化钪	固相合成	干压成型	1400	10h	Y/Sc	101.9/87	+3/+3	1%/9%	c	650	0.00589406978738514
1129	实验室自制	氧化锆，200nm；氧化钇，200nm；氧化钪	固相合成	干压成型	1400	10h	Y/Sc	101.9/87	+3/+3	1%/9%	c	600	0.00246885841483273
1130	实验室自制	氧化锆，200nm；氧化钇，200nm；氧化钪	固相合成	干压成型	1400	10h	Y/Sc	101.9/87	+3/+3	1%/9%	c	550	0.000883700017565474
1131	实验室自制	氧化锆，200nm；氧化钇，200nm；氧化钪	固相合成	干压成型	1400	10h	Y/Sc	101.9/87	+3/+3	1%/9%	c	500	0.000268569994756407
1132	实验室自制	氧化锆，200nm；氧化铈；氧化钪	固相合成	干压成型	1400	10h	Ce/Sc	105.3/87	+4/+3	9%/1%	c	850	0.0919000183496163
1133	实验室自制	氧化锆，200nm；氧化铈；氧化钪	固相合成	干压成型	1400	10h	Ce/Sc	105.3/87	+4/+3	9%/1%	c	800	0.0687507721239546
1134	实验室自制	氧化锆，200nm；氧化铈；氧化钪	固相合成	干压成型	1400	10h	Ce/Sc	105.3/87	+4/+3	9%/1%	c	750	0.0482379039683847
1135	实验室自制	氧化锆，200nm；氧化铈；氧化钪	固相合成	干压成型	1400	10h	Ce/Sc	105.3/87	+4/+3	9%/1%	c	700	0.0313135764472786
1136	实验室自制	氧化锆，200nm；氧化铈；氧化钪	固相合成	干压成型	1400	10h	Ce/Sc	105.3/87	+4/+3	9%/1%	c	650	0.018190328986788
1137	实验室自制	氧化锆，200nm；氧化铈；氧化钪	固相合成	干压成型	1400	10h	Ce/Sc	105.3/87	+4/+3	9%/1%	c	600	0.00924354882307503
1138	实验室自制	氧化锆，200nm；氧化铈；氧化钪	固相合成	干压成型	1400	10h	Ce/Sc	105.3/87	+4/+3	9%/1%	c	550	0.00375262937140213
1139	实验室自制	氧化锆，200nm；氧化铈；氧化钪	固相合成	干压成型	1400	10h	Ce/Sc	105.3/87	+4/+3	8%/2%	c	500	0.00114750384575787
1140	实验室自制	氧化锆，200nm；氧化铈；氧化钪	固相合成	干压成型	1400	10h	Ce/Sc	105.3/87	+4/+3	8%/2%	c	850	0.0676870470350197
1141	实验室自制	氧化锆，200nm；氧化铈；氧化钪	固相合成	干压成型	1400	10h	Ce/Sc	105.3/87	+4/+3	8%/2%	c	800	0.0504566191720313
1142	实验室自制	氧化锆，200nm；氧化铈；氧化钪	固相合成	干压成型	1400	10h	Ce/Sc	105.3/87	+4/+3	8%/2%	c	750	0.0352824488371319
1143	实验室自制	氧化锆，200nm；氧化铈；氧化钪	固相合成	干压成型	1400	10h	Ce/Sc	105.3/87	+4/+3	8%/2%	c	700	0.0227354300451874
1144	实验室自制	氧化锆，200nm；氧化铈；氧化钪	固相合成	干压成型	1400	10h	Ce/Sc	105.3/87	+4/+3	8%/2%	c	650	0.0131762971840162
1145	实验室自制	氧化锆，200nm；氧化铈；氧化钪	固相合成	干压成型	1400	10h	Ce/Sc	105.3/87	+4/+3	8%/2%	c	600	0.00672845835121088
1146	实验室自制	氧化锆，200nm；氧化铈；氧化钪	固相合成	干压成型	1400	10h	Ce/Sc	105.3/87	+4/+3	8%/2%	c	550	0.00297577048762614
1147	实验室自制	氧化锆，200nm；氧化铈；氧化钪	固相合成	干压成型	1400	10h	Ce/Sc	105.3/87	+4/+3	8%/2%	c	500	0.00108428989109235
1148	实验室自制	氧化锆，200nm；氧化铈；氧化钪	固相合成	干压成型	1400	10h	Ce/Sc	105.3/87	+4/+3	7%/3%	c	850	0.0525907637964019
1149	实验室自制	氧化锆，200nm；氧化铈；氧化钪	固相合成	干压成型	1400	10h	Ce/Sc	105.3/87	+4/+3	7%/3%	c	800	0.0357068585128448
1150	实验室自制	氧化锆，200nm；氧化铈；氧化钪	固相合成	干压成型	1400	10h	Ce/Sc	105.3/87	+4/+3	7%/3%	c	750	0.0230357919162348
1151	实验室自制	氧化锆，200nm；氧化铈；氧化钪	固相合成	干压成型	1400	10h	Ce/Sc	105.3/87	+4/+3	7%/3%	c	700	0.0137264438809461
1152	实验室自制	氧化锆，200nm；氧化铈；氧化钪	固相合成	干压成型	1400	10h	Ce/Sc	105.3/87	+4/+3	7%/3%	c	650	0.00715853846146937
1153	实验室自制	氧化锆，200nm；氧化铈；氧化钪	固相合成	干压成型	1400	10h	Ce/Sc	105.3/87	+4/+3	7%/3%	c	600	0.00325015225099182
1154	实验室自制	氧化锆，200nm；氧化铈；氧化钪	固相合成	干压成型	1400	10h	Ce/Sc	105.3/87	+4/+3	7%/3%	c	550	0.00123978018316872
1155	实验室自制	氧化锆，200nm；氧化铈；氧化钪	固相合成	干压成型	1400	10h	Ce/Sc	105.3/87	+4/+3	7%/3%	c	500	0.000381299871955347
1156	实验室自制	氧化锆，200nm；氧化铈；氧化钪	固相合成	干压成型	1400	10h	Ce/Sc	105.3/87	+4/+3	6%/4%	c	850	0.0245215603431938
1157	实验室自制	氧化锆，200nm；氧化铈；氧化钪	固相合成	干压成型	1400	10h	Ce/Sc	105.3/87	+4/+3	6%/4%	c	800	0.0174945370260099
1158	实验室自制	氧化锆，200nm；氧化铈；氧化钪	固相合成	干压成型	1400	10h	Ce/Sc	105.3/87	+4/+3	6%/4%	c	750	0.0118268312104673
1159	实验室自制	氧化锆，200nm；氧化铈；氧化钪	固相合成	干压成型	1400	10h	Ce/Sc	105.3/87	+4/+3	6%/4%	c	700	0.00739090446622535
1160	实验室自制	氧化锆，200nm；氧化铈；氧化钪	固相合成	干压成型	1400	10h	Ce/Sc	105.3/87	+4/+3	6%/4%	c	650	0.00414268800681506
1161	实验室自制	氧化锆，200nm；氧化铈；氧化钪	固相合成	干压成型	1400	10h	Ce/Sc	105.3/87	+4/+3	6%/4%	c	600	0.00218757459868014
1162	实验室自制	氧化锆，200nm；氧化铈；氧化钪	固相合成	干压成型	1400	10h	Ce/Sc	105.3/87	+4/+3	6%/4%	c	550	0.000997713722968335
1163	实验室自制	氧化锆，200nm；氧化铈；氧化钪	固相合成	干压成型	1400	10h	Ce/Sc	105.3/87	+4/+3	6%/4%	c	500	0.000388170120859838
1164	实验室自制	氧化锆，200nm；氧化铈；氧化钪	固相合成	干压成型	1400	10h	Ce/Sc	105.3/87	+4/+3	5%/5%	c	850	0.0341550164406404
1165	实验室自制	氧化锆，200nm；氧化铈；氧化钪	固相合成	干压成型	1400	10h	Ce/Sc	105.3/87	+4/+3	5%/5%	c	800	0.0244495315428815
1166	实验室自制	氧化锆，200nm；氧化铈；氧化钪	固相合成	干压成型	1400	10h	Ce/Sc	105.3/87	+4/+3	5%/5%	c	750	0.0165666115473459
1167	实验室自制	氧化锆，200nm；氧化铈；氧化钪	固相合成	干压成型	1400	10h	Ce/Sc	105.3/87	+4/+3	5%/5%	c	700	0.0103769370553669
1168	实验室自制	氧化锆，200nm；氧化铈；氧化钪	固相合成	干压成型	1400	10h	Ce/Sc	105.3/87	+4/+3	5%/5%	c	650	0.00601360325493726
1169	实验室自制	氧化锆，200nm；氧化铈；氧化钪	固相合成	干压成型	1400	10h	Ce/Sc	105.3/87	+4/+3	5%/5%	c	600	0.0031359181761522
1170	实验室自制	氧化锆，200nm；氧化铈；氧化钪	固相合成	干压成型	1400	10h	Ce/Sc	105.3/87	+4/+3	5%/5%	c	550	0.00144377006355407
1171	实验室自制	氧化锆，200nm；氧化铈；氧化钪	固相合成	干压成型	1400	10h	Ce/Sc	105.3/87	+4/+3	5%/5%	c	500	0.000583637918298856
1172	实验室自制	氧化锆，200nm；氧化铈；氧化钪	固相合成	干压成型	1400	10h	Ce/Sc	105.3/87	+4/+3	4%/6%	c	850	0.0155154282020179
1173	实验室自制	氧化锆，200nm；氧化铈；氧化钪	固相合成	干压成型	1400	10h	Ce/Sc	105.3/87	+4/+3	4%/6%	c	800	0.0100559684902166
1174	实验室自制	氧化锆，200nm；氧化铈；氧化钪	固相合成	干压成型	1400	10h	Ce/Sc	105.3/87	+4/+3	4%/6%	c	750	0.00640162224260551
1175	实验室自制	氧化锆，200nm；氧化铈；氧化钪	固相合成	干压成型	1400	10h	Ce/Sc	105.3/87	+4/+3	4%/6%	c	700	0.00358766104183208
1176	实验室自制	氧化锆，200nm；氧化铈；氧化钪	固相合成	干压成型	1400	10h	Ce/Sc	105.3/87	+4/+3	4%/6%	c	650	0.00200011812536217
1177	实验室自制	氧化锆，200nm；氧化铈；氧化钪	固相合成	干压成型	1400	10h	Ce/Sc	105.3/87	+4/+3	4%/6%	c	600	0.000950633510853428
1178	实验室自制	氧化锆，200nm；氧化铈；氧化钪	固相合成	干压成型	1400	10h	Ce/Sc	105.3/87	+4/+3	4%/6%	c	550	0.00041634286264282
1179	实验室自制	氧化锆，200nm；氧化铈；氧化钪	固相合成	干压成型	1400	10h	Ce/Sc	105.3/87	+4/+3	4%/6%	c	500	0.000156968721316716
1180	实验室自制	氧化锆，200nm；氧化铈；氧化钪	固相合成	干压成型	1400	10h	Ce/Sc	105.3/87	+4/+3	3%/7%	c	850	0.00668837681748827
1181	实验室自制	氧化锆，200nm；氧化铈；氧化钪	固相合成	干压成型	1400	10h	Ce/Sc	105.3/87	+4/+3	3%/7%	c	800	0.00469499843599581
1182	实验室自制	氧化锆，200nm；氧化铈；氧化钪	固相合成	干压成型	1400	10h	Ce/Sc	105.3/87	+4/+3	3%/7%	c	750	0.00316124214111515
1183	实验室自制	氧化锆，200nm；氧化铈；氧化钪	固相合成	干压成型	1400	10h	Ce/Sc	105.3/87	+4/+3	3%/7%	c	700	0.00201502411804348
1184	实验室自制	氧化锆，200nm；氧化铈；氧化钪	固相合成	干压成型	1400	10h	Ce/Sc	105.3/87	+4/+3	3%/7%	c	650	0.00119890963011614
1185	实验室自制	氧化锆，200nm；氧化铈；氧化钪	固相合成	干压成型	1400	10h	Ce/Sc	105.3/87	+4/+3	3%/7%	c	600	0.00065943271705144
1186	实验室自制	氧化锆，200nm；氧化铈；氧化钪	固相合成	干压成型	1400	10h	Ce/Sc	105.3/87	+4/+3	3%/7%	c	550	0.000328030964172212
1187	实验室自制	氧化锆，200nm；氧化铈；氧化钪	固相合成	干压成型	1400	10h	Ce/Sc	105.3/87	+4/+3	3%/7%	c	500	0.000143937090523918
1188	实验室自制	氧化锆，200nm；氧化铈；氧化钪	固相合成	干压成型	1400	10h	Ce/Sc	105.3/87	+4/+3	2%/8%	c	850	0.011202882406675
1189	实验室自制	氧化锆，200nm；氧化铈；氧化钪	固相合成	干压成型	1400	10h	Ce/Sc	105.3/87	+4/+3	2%/8%	c	800	0.00785293401344881
1190	实验室自制	氧化锆，200nm；氧化铈；氧化钪	固相合成	干压成型	1400	10h	Ce/Sc	105.3/87	+4/+3	2%/8%	c	750	0.00527167524533236
1191	实验室自制	氧化锆，200nm；氧化铈；氧化钪	固相合成	干压成型	1400	10h	Ce/Sc	105.3/87	+4/+3	2%/8%	c	700	0.00333536411021287
1192	实验室自制	氧化锆，200nm；氧化铈；氧化钪	固相合成	干压成型	1400	10h	Ce/Sc	105.3/87	+4/+3	2%/8%	c	650	0.00195608580856841
1193	实验室自制	氧化锆，200nm；氧化铈；氧化钪	固相合成	干压成型	1400	10h	Ce/Sc	105.3/87	+4/+3	2%/8%	c	600	0.00105692767623631
1194	实验室自制	氧化锆，200nm；氧化铈；氧化钪	固相合成	干压成型	1400	10h	Ce/Sc	105.3/87	+4/+3	2%/8%	c	550	0.000515574476212833
1195	实验室自制	氧化锆，200nm；氧化铈；氧化钪	固相合成	干压成型	1400	10h	Ce/Sc	105.3/87	+4/+3	2%/8%	c	500	0.00021733554104303
1196	实验室自制	氧化锆，200nm；氧化铈；氧化钪	固相合成	干压成型	1400	10h	Ce/Sc	105.3/87	+4/+3	1%/9%	c	850	0.0031230199631404
1197	实验室自制	氧化锆，200nm；氧化铈；氧化钪	固相合成	干压成型	1400	10h	Ce/Sc	105.3/87	+4/+3	1%/9%	c	800	0.00209006327234422
1198	实验室自制	氧化锆，200nm；氧化铈；氧化钪	固相合成	干压成型	1400	10h	Ce/Sc	105.3/87	+4/+3	1%/9%	c	750	0.00136412709562269
1199	实验室自制	氧化锆，200nm；氧化铈；氧化钪	固相合成	干压成型	1400	10h	Ce/Sc	105.3/87	+4/+3	1%/9%	c	700	0.000812326504073677
1200	实验室自制	氧化锆，200nm；氧化铈；氧化钪	固相合成	干压成型	1400	10h	Ce/Sc	105.3/87	+4/+3	1%/9%	c	650	0.000445410487626915
1201	实验室自制	氧化锆，200nm；氧化铈；氧化钪	固相合成	干压成型	1400	10h	Ce/Sc	105.3/87	+4/+3	1%/9%	c	600	0.000227432779109555
1202	实验室自制	氧化锆，200nm；氧化铈；氧化钪	固相合成	干压成型	1400	10h	Ce/Sc	105.3/87	+4/+3	1%/9%	c	550	0.000104228396315851
1203	实验室自制	氧化锆，200nm；氧化铈；氧化钪	固相合成	干压成型	1400	10h	Ce/Sc	105.3/87	+4/+3	1%/9%	c	500	4.23068659538905e-05
1204	实验室自制	氧化锆，200nm；氧化镱；氧化钪	固相合成	干压成型	1400	10h	Yb/Sc	98.5/87	+3/+3	9%/1%	c	850	0.0502882598609246
1205	实验室自制	氧化锆，200nm；氧化镱；氧化钪	固相合成	干压成型	1400	10h	Yb/Sc	98.5/87	+3/+3	9%/1%	c	800	0.0370889222258225
1206	实验室自制	氧化锆，200nm；氧化镱；氧化钪	固相合成	干压成型	1400	10h	Yb/Sc	98.5/87	+3/+3	9%/1%	c	750	0.025735011708098
1207	实验室自制	氧化锆，200nm；氧化镱；氧化钪	固相合成	干压成型	1400	10h	Yb/Sc	98.5/87	+3/+3	9%/1%	c	700	0.016541209143735
1208	实验室自制	氧化锆，200nm；氧化镱；氧化钪	固相合成	干压成型	1400	10h	Yb/Sc	98.5/87	+3/+3	9%/1%	c	650	0.00953756343707583
1209	实验室自制	氧化锆，200nm；氧化镱；氧化钪	固相合成	干压成型	1400	10h	Yb/Sc	98.5/87	+3/+3	9%/1%	c	600	0.00476692832494346
1210	实验室自制	氧化锆，200nm；氧化镱；氧化钪	固相合成	干压成型	1400	10h	Yb/Sc	98.5/87	+3/+3	9%/1%	c	550	0.001897479359542
1211	实验室自制	氧化锆，200nm；氧化镱；氧化钪	固相合成	干压成型	1400	10h	Yb/Sc	98.5/87	+3/+3	9%/1%	c	500	0.00054878329217358
1212	实验室自制	氧化锆，200nm；氧化镱；氧化钪	固相合成	干压成型	1400	10h	Yb/Sc	98.5/87	+3/+3	8%/2%	c	850	0.0414242155845202
1213	实验室自制	氧化锆，200nm；氧化镱；氧化钪	固相合成	干压成型	1400	10h	Yb/Sc	98.5/87	+3/+3	8%/2%	c	800	0.0300137085863248
1214	实验室自制	氧化锆，200nm；氧化镱；氧化钪	固相合成	干压成型	1400	10h	Yb/Sc	98.5/87	+3/+3	8%/2%	c	750	0.0204586318712484
1215	实验室自制	氧化锆，200nm；氧化镱；氧化钪	固相合成	干压成型	1400	10h	Yb/Sc	98.5/87	+3/+3	8%/2%	c	700	0.0128431634510626
1216	实验室自制	氧化锆，200nm；氧化镱；氧化钪	固相合成	干压成型	1400	10h	Yb/Sc	98.5/87	+3/+3	8%/2%	c	650	0.00725971083355125
1217	实验室自制	氧化锆，200nm；氧化镱；氧化钪	固相合成	干压成型	1400	10h	Yb/Sc	98.5/87	+3/+3	8%/2%	c	600	0.0036461230687779
1218	实验室自制	氧化锆，200nm；氧化镱；氧化钪	固相合成	干压成型	1400	10h	Yb/Sc	98.5/87	+3/+3	8%/2%	c	550	0.00155261754595415
1219	实验室自制	氧化锆，200nm；氧化镱；氧化钪	固相合成	干压成型	1400	10h	Yb/Sc	98.5/87	+3/+3	8%/2%	c	500	0.000523758536961358
1220	实验室自制	氧化锆，200nm；氧化镱；氧化钪	固相合成	干压成型	1400	10h	Yb/Sc	98.5/87	+3/+3	7%/3%	c	850	0.0348761704334248
1221	实验室自制	氧化锆，200nm；氧化镱；氧化钪	固相合成	干压成型	1400	10h	Yb/Sc	98.5/87	+3/+3	7%/3%	c	800	0.0236076177893457
1222	实验室自制	氧化锆，200nm；氧化镱；氧化钪	固相合成	干压成型	1400	10h	Yb/Sc	98.5/87	+3/+3	7%/3%	c	750	0.0147142760595141
1223	实验室自制	氧化锆，200nm；氧化镱；氧化钪	固相合成	干压成型	1400	10h	Yb/Sc	98.5/87	+3/+3	7%/3%	c	700	0.00850836414067248
1224	实验室自制	氧化锆，200nm；氧化镱；氧化钪	固相合成	干压成型	1400	10h	Yb/Sc	98.5/87	+3/+3	7%/3%	c	650	0.00457016901066614
1225	实验室自制	氧化锆，200nm；氧化镱；氧化钪	固相合成	干压成型	1400	10h	Yb/Sc	98.5/87	+3/+3	7%/3%	c	600	0.00240001895489304
