Repository: lanhung/material-conductivity-data-clean

工具：python、mysql  
使用前先配置.env中openai的key
```
#建库建表
mysql -h 127.0.0.1 -P 3306 -u root -p < sql/create_db_tb.sql

pip install -r requirement.txt

# 把data目录下的原始数据data_20251205.xlsx导入到MySQL中
python scripts/load_raw_data_to_mysql.py

# 使用chatgpt翻译列material_source_and_purity中的数据为英文
python scripts/translate_column_material_source_and_purity.py

# 使用chatgpt翻译列synthesis_method和processing_route中的数据为英文
python scripts/translate_column_synthesis_method_and_processing_route.py

# 把原始的数据进行抽取清洗转换
mysql -h 127.0.0.1 -P 3306 -u root -p < sql/etl.sql
```

test_clean_data.sql文件是用来做清洗测试的，逻辑都合并在了etl.sql中

File: data/raw_conductivity_samples.tsv (part 5 of 5)
sample_id	reference	material_source_and_purity	synthesis_method	processing_route	sintering_temperature	sintering_duration	dopant_element	dopant_ionic_radius	dopant_valence	dopant_molar_fraction	crystal_phase	operating_temperature	conductivity
1226	实验室自制	氧化锆，200nm；氧化镱；氧化钪	固相合成	干压成型	1400	10h	Yb/Sc	98.5/87	+3/+3	7%/3%	c	550	0.000912606739210303
1227	实验室自制	氧化锆，200nm；氧化镱；氧化钪	固相合成	干压成型	1400	10h	Yb/Sc	98.5/87	+3/+3	7%/3%	c	500	0.000322318509216542
1228	实验室自制	氧化锆，200nm；氧化镱；氧化钪	固相合成	干压成型	1400	10h	Yb/Sc	98.5/87	+3/+3	6%/4%	c	850	0.0468789945189886
1229	实验室自制	氧化锆，200nm；氧化镱；氧化钪	固相合成	干压成型	1400	10h	Yb/Sc	98.5/87	+3/+3	6%/4%	c	800	0.0344359699738057
1230	实验室自制	氧化锆，200nm；氧化镱；氧化钪	固相合成	干压成型	1400	10h	Yb/Sc	98.5/87	+3/+3	6%/4%	c	750	0.0232675472795984
1231	实验室自制	氧化锆，200nm；氧化镱；氧化钪	固相合成	干压成型	1400	10h	Yb/Sc	98.5/87	+3/+3	6%/4%	c	700	0.0144083556375756
1232	实验室自制	氧化锆，200nm；氧化镱；氧化钪	固相合成	干压成型	1400	10h	Yb/Sc	98.5/87	+3/+3	6%/4%	c	650	0.00811076008804305
1233	实验室自制	氧化锆，200nm；氧化镱；氧化钪	固相合成	干压成型	1400	10h	Yb/Sc	98.5/87	+3/+3	6%/4%	c	600	0.00396858396141981
1234	实验室自制	氧化锆，200nm；氧化镱；氧化钪	固相合成	干压成型	1400	10h	Yb/Sc	98.5/87	+3/+3	6%/4%	c	550	0.00168332255458547
1235	实验室自制	氧化锆，200nm；氧化镱；氧化钪	固相合成	干压成型	1400	10h	Yb/Sc	98.5/87	+3/+3	6%/4%	c	500	0.000618081512350358
1236	实验室自制	氧化锆，200nm；氧化镱；氧化钪	固相合成	干压成型	1400	10h	Yb/Sc	98.5/87	+3/+3	5%/5%	c	850	0.0334255175008372
1237	实验室自制	氧化锆，200nm；氧化镱；氧化钪	固相合成	干压成型	1400	10h	Yb/Sc	98.5/87	+3/+3	5%/5%	c	800	0.0234764948475776
1238	实验室自制	氧化锆，200nm；氧化镱；氧化钪	固相合成	干压成型	1400	10h	Yb/Sc	98.5/87	+3/+3	5%/5%	c	750	0.0155046870514088
1239	实验室自制	氧化锆，200nm；氧化镱；氧化钪	固相合成	干压成型	1400	10h	Yb/Sc	98.5/87	+3/+3	5%/5%	c	700	0.00945848177955417
1240	实验室自制	氧化锆，200nm；氧化镱；氧化钪	固相合成	干压成型	1400	10h	Yb/Sc	98.5/87	+3/+3	5%/5%	c	650	0.00518986770187084
1241	实验室自制	氧化锆，200nm；氧化镱；氧化钪	固相合成	干压成型	1400	10h	Yb/Sc	98.5/87	+3/+3	5%/5%	c	600	0.00251781266101025
1242	实验室自制	氧化锆，200nm；氧化镱；氧化钪	固相合成	干压成型	1400	10h	Yb/Sc	98.5/87	+3/+3	5%/5%	c	550	0.00105802424218733
1243	实验室自制	氧化锆，200nm；氧化镱；氧化钪	固相合成	干压成型	1400	10h	Yb/Sc	98.5/87	+3/+3	5%/5%	c	500	0.000392919913765263
1244	实验室自制	氧化锆，200nm；氧化镱；氧化钪	固相合成	干压成型	1400	10h	Yb/Sc	98.5/87	+3/+3	4%/6%	c	850	0.0333624309292467
1245	实验室自制	氧化锆，200nm；氧化镱；氧化钪	固相合成	干压成型	1400	10h	Yb/Sc	98.5/87	+3/+3	4%/6%	c	800	0.0247157945357071
1246	实验室自制	氧化锆，200nm；氧化镱；氧化钪	固相合成	干压成型	1400	10h	Yb/Sc	98.5/87	+3/+3	4%/6%	c	750	0.0154699284794715
1247	实验室自制	氧化锆，200nm；氧化镱；氧化钪	固相合成	干压成型	1400	10h	Yb/Sc	98.5/87	+3/+3	4%/6%	c	700	0.00870963910581905
1248	实验室自制	氧化锆，200nm；氧化镱；氧化钪	固相合成	干压成型	1400	10h	Yb/Sc	98.5/87	+3/+3	4%/6%	c	650	0.00420855800779555
1249	实验室自制	氧化锆，200nm；氧化镱；氧化钪	固相合成	干压成型	1400	10h	Yb/Sc	98.5/87	+3/+3	4%/6%	c	600	0.00169333000923945
1250	实验室自制	氧化锆，200nm；氧化镱；氧化钪	固相合成	干压成型	1400	10h	Yb/Sc	98.5/87	+3/+3	4%/6%	c	550	0.000689556042815733
1251	实验室自制	氧化锆，200nm；氧化镱；氧化钪	固相合成	干压成型	1400	10h	Yb/Sc	98.5/87	+3/+3	4%/6%	c	500	0.000195135584788779
1252	实验室自制	氧化锆，200nm；氧化镱；氧化钪	固相合成	干压成型	1400	10h	Yb/Sc	98.5/87	+3/+3	3%/7%	c	850	0.0353233146308126
1253	实验室自制	氧化锆，200nm；氧化镱；氧化钪	固相合成	干压成型	1400	10h	Yb/Sc	98.5/87	+3/+3	3%/7%	c	800	0.0238216529911941
1254	实验室自制	氧化锆，200nm；氧化镱；氧化钪	固相合成	干压成型	1400	10h	Yb/Sc	98.5/87	+3/+3	3%/7%	c	750	0.0164245130896202
1255	实验室自制	氧化锆，200nm；氧化镱；氧化钪	固相合成	干压成型	1400	10h	Yb/Sc	98.5/87	+3/+3	3%/7%	c	700	0.0100430893659111
1256	实验室自制	氧化锆，200nm；氧化镱；氧化钪	固相合成	干压成型	1400	10h	Yb/Sc	98.5/87	+3/+3	3%/7%	c	650	0.00564070847124149
1257	实验室自制	氧化锆，200nm；氧化镱；氧化钪	固相合成	干压成型	1400	10h	Yb/Sc	98.5/87	+3/+3	3%/7%	c	600	0.00282746915548861
1258	实验室自制	氧化锆，200nm；氧化镱；氧化钪	固相合成	干压成型	1400	10h	Yb/Sc	98.5/87	+3/+3	3%/7%	c	550	0.00125034445920982
1259	实验室自制	氧化锆，200nm；氧化镱；氧化钪	固相合成	干压成型	1400	10h	Yb/Sc	98.5/87	+3/+3	3%/7%	c	500	0.000476939903504546
1260	实验室自制	氧化锆，200nm；氧化镱；氧化钪	固相合成	干压成型	1400	10h	Yb/Sc	98.5/87	+3/+3	2%/8%	c	850	0.0275250262730779
1261	实验室自制	氧化锆，200nm；氧化镱；氧化钪	固相合成	干压成型	1400	10h	Yb/Sc	98.5/87	+3/+3	2%/8%	c	800	0.0192538846412119
1262	实验室自制	氧化锆，200nm；氧化镱；氧化钪	固相合成	干压成型	1400	10h	Yb/Sc	98.5/87	+3/+3	2%/8%	c	750	0.012727737712739
1263	实验室自制	氧化锆，200nm；氧化镱；氧化钪	固相合成	干压成型	1400	10h	Yb/Sc	98.5/87	+3/+3	2%/8%	c	700	0.00779160543275768
1264	实验室自制	氧化锆，200nm；氧化镱；氧化钪	固相合成	干压成型	1400	10h	Yb/Sc	98.5/87	+3/+3	2%/8%	c	650	0.00432974113775767
1265	实验室自制	氧化锆，200nm；氧化镱；氧化钪	固相合成	干压成型	1400	10h	Yb/Sc	98.5/87	+3/+3	2%/8%	c	600	0.00215288051649735
1266	实验室自制	氧化锆，200nm；氧化镱；氧化钪	固相合成	干压成型	1400	10h	Yb/Sc	98.5/87	+3/+3	2%/8%	c	550	0.000966417358924917
1267	实验室自制	氧化锆，200nm；氧化镱；氧化钪	固相合成	干压成型	1400	10h	Yb/Sc	98.5/87	+3/+3	2%/8%	c	500	0.000370465673064758
1268	实验室自制	氧化锆，200nm；氧化镱；氧化钪	固相合成	干压成型	1400	10h	Yb/Sc	98.5/87	+3/+3	1%/9%	c	800	0.0183419081584055
1269	实验室自制	氧化锆，200nm；氧化镱；氧化钪	固相合成	干压成型	1400	10h	Yb/Sc	98.5/87	+3/+3	1%/9%	c	750	0.0100216919344163
1270	实验室自制	氧化锆，200nm；氧化镱；氧化钪	固相合成	干压成型	1400	10h	Yb/Sc	98.5/87	+3/+3	1%/9%	c	700	0.00540169195265041
1271	实验室自制	氧化锆，200nm；氧化镱；氧化钪	固相合成	干压成型	1400	10h	Yb/Sc	98.5/87	+3/+3	1%/9%	c	650	0.00243703674831961
1272	实验室自制	氧化锆，200nm；氧化镱；氧化钪	固相合成	干压成型	1400	10h	Yb/Sc	98.5/87	+3/+3	1%/9%	c	600	0.000965449857488902
1273	实验室自制	氧化锆，200nm；氧化镱；氧化钪	固相合成	干压成型	1400	10h	Yb/Sc	98.5/87	+3/+3	1%/9%	c	550	0.000309552547429823
1274	实验室自制	氧化锆，200nm；氧化镝；氧化钪	固相合成	干压成型	1400	10h	Dy/Sc	102.7/87	+3/+3	9%/1%	c	800	0.0348554522870415
1275	实验室自制	氧化锆，200nm；氧化镝；氧化钪	固相合成	干压成型	1400	10h	Dy/Sc	102.7/87	+3/+3	9%/1%	c	750	0.0228855193841963
1276	实验室自制	氧化锆，200nm；氧化镝；氧化钪	固相合成	干压成型	1400	10h	Dy/Sc	102.7/87	+3/+3	9%/1%	c	700	0.0137557881218377
1277	实验室自制	氧化锆，200nm；氧化镝；氧化钪	固相合成	干压成型	1400	10h	Dy/Sc	102.7/87	+3/+3	9%/1%	c	650	0.00772936411894128
1278	实验室自制	氧化锆，200nm；氧化镝；氧化钪	固相合成	干压成型	1400	10h	Dy/Sc	102.7/87	+3/+3	9%/1%	c	600	0.00384504092493821
1279	实验室自制	氧化锆，200nm；氧化镝；氧化钪	固相合成	干压成型	1400	10h	Dy/Sc	102.7/87	+3/+3	9%/1%	c	550	0.00133461262778025
1280	实验室自制	氧化锆，200nm；氧化镝；氧化钪	固相合成	干压成型	1400	10h	Dy/Sc	102.7/87	+3/+3	8%/2%	c	800	0.0534809478920302
1281	实验室自制	氧化锆，200nm；氧化镝；氧化钪	固相合成	干压成型	1400	10h	Dy/Sc	102.7/87	+3/+3	8%/2%	c	750	0.034723861819753
1282	实验室自制	氧化锆，200nm；氧化镝；氧化钪	固相合成	干压成型	1400	10h	Dy/Sc	102.7/87	+3/+3	8%/2%	c	700	0.0213162496936206
1283	实验室自制	氧化锆，200nm；氧化镝；氧化钪	固相合成	干压成型	1400	10h	Dy/Sc	102.7/87	+3/+3	8%/2%	c	650	0.0113444434922488
1284	实验室自制	氧化锆，200nm；氧化镝；氧化钪	固相合成	干压成型	1400	10h	Dy/Sc	102.7/87	+3/+3	8%/2%	c	600	0.0056883819220393
1285	实验室自制	氧化锆，200nm；氧化镝；氧化钪	固相合成	干压成型	1400	10h	Dy/Sc	102.7/87	+3/+3	8%/2%	c	550	0.00227535276881572
1286	实验室自制	氧化锆，200nm；氧化镝；氧化钪	固相合成	干压成型	1400	10h	Dy/Sc	102.7/87	+3/+3	7%/3%	c	800	0.0399592110801809
1287	实验室自制	氧化锆，200nm；氧化镝；氧化钪	固相合成	干压成型	1400	10h	Dy/Sc	102.7/87	+3/+3	7%/3%	c	750	0.0250577552815301
1288	实验室自制	氧化锆，200nm；氧化镝；氧化钪	固相合成	干压成型	1400	10h	Dy/Sc	102.7/87	+3/+3	7%/3%	c	700	0.0146144866769556
1289	实验室自制	氧化锆，200nm；氧化镝；氧化钪	固相合成	干压成型	1400	10h	Dy/Sc	102.7/87	+3/+3	7%/3%	c	650	0.00844050704219961
1290	实验室自制	氧化锆，200nm；氧化镝；氧化钪	固相合成	干压成型	1400	10h	Dy/Sc	102.7/87	+3/+3	7%/3%	c	600	0.00409384701672377
1291	实验室自制	氧化锆，200nm；氧化镝；氧化钪	固相合成	干压成型	1400	10h	Dy/Sc	102.7/87	+3/+3	7%/3%	c	550	0.00156917449903907
1292	实验室自制	氧化锆，200nm；氧化镝；氧化钪	固相合成	干压成型	1400	10h	Dy/Sc	102.7/87	+3/+3	6%/4%	c	800	0.0289230442646506
1293	实验室自制	氧化锆，200nm；氧化镝；氧化钪	固相合成	干压成型	1400	10h	Dy/Sc	102.7/87	+3/+3	6%/4%	c	750	0.0154454254352948
1294	实验室自制	氧化锆，200nm；氧化镝；氧化钪	固相合成	干压成型	1400	10h	Dy/Sc	102.7/87	+3/+3	6%/4%	c	700	0.0096025430280085
1295	实验室自制	氧化锆，200nm；氧化镝；氧化钪	固相合成	干压成型	1400	10h	Dy/Sc	102.7/87	+3/+3	6%/4%	c	650	0.00377060056850349
1296	实验室自制	氧化锆，200nm；氧化镝；氧化钪	固相合成	干压成型	1400	10h	Dy/Sc	102.7/87	+3/+3	6%/4%	c	600	0.00168538820760536
1297	实验室自制	氧化锆，200nm；氧化镝；氧化钪	固相合成	干压成型	1400	10h	Dy/Sc	102.7/87	+3/+3	6%/4%	c	550	0.000515509272240559
1298	实验室自制	氧化锆，200nm；氧化镝；氧化钪	固相合成	干压成型	1400	10h	Dy/Sc	102.7/87	+3/+3	5%/5%	c	800	0.0323393615198461
1299	实验室自制	氧化锆，200nm；氧化镝；氧化钪	固相合成	干压成型	1400	10h	Dy/Sc	102.7/87	+3/+3	5%/5%	c	750	0.0170045284078538
1300	实验室自制	氧化锆，200nm；氧化镝；氧化钪	固相合成	干压成型	1400	10h	Dy/Sc	102.7/87	+3/+3	5%/5%	c	700	0.00868517203898711
1301	实验室自制	氧化锆，200nm；氧化镝；氧化钪	固相合成	干压成型	1400	10h	Dy/Sc	102.7/87	+3/+3	5%/5%	c	650	0.00339444884952005
1302	实验室自制	氧化锆，200nm；氧化镝；氧化钪	固相合成	干压成型	1400	10h	Dy/Sc	102.7/87	+3/+3	5%/5%	c	600	0.00192810551658919
1303	实验室自制	氧化锆，200nm；氧化镝；氧化钪	固相合成	干压成型	1400	10h	Dy/Sc	102.7/87	+3/+3	5%/5%	c	550	0.000378221000549424
1304	实验室自制	氧化锆，200nm；氧化镝；氧化钪	固相合成	干压成型	1400	10h	Dy/Sc	102.7/87	+3/+3	4%/6%	c	800	0.0286144530030586
1305	实验室自制	氧化锆，200nm；氧化镝；氧化钪	固相合成	干压成型	1400	10h	Dy/Sc	102.7/87	+3/+3	4%/6%	c	750	0.0178359146521307
1306	实验室自制	氧化锆，200nm；氧化镝；氧化钪	固相合成	干压成型	1400	10h	Dy/Sc	102.7/87	+3/+3	4%/6%	c	700	0.0099684435273813
1307	实验室自制	氧化锆，200nm；氧化镝；氧化钪	固相合成	干压成型	1400	10h	Dy/Sc	102.7/87	+3/+3	4%/6%	c	650	0.0050072290819452
1308	实验室自制	氧化锆，200nm；氧化镝；氧化钪	固相合成	干压成型	1400	10h	Dy/Sc	102.7/87	+3/+3	4%/6%	c	600	0.00241445303566884
1309	实验室自制	氧化锆，200nm；氧化镝；氧化钪	固相合成	干压成型	1400	10h	Dy/Sc	102.7/87	+3/+3	4%/6%	c	550	0.00116639559162028
1310	实验室自制	氧化锆，200nm；氧化镝；氧化钪	固相合成	干压成型	1400	10h	Dy/Sc	102.7/87	+3/+3	3%/7%	c	800	0.0290039695071796
1311	实验室自制	氧化锆，200nm；氧化镝；氧化钪	固相合成	干压成型	1400	10h	Dy/Sc	102.7/87	+3/+3	3%/7%	c	750	0.0137893565101702
1312	实验室自制	氧化锆，200nm；氧化镝；氧化钪	固相合成	干压成型	1400	10h	Dy/Sc	102.7/87	+3/+3	3%/7%	c	700	0.0090374687594835
1313	实验室自制	氧化锆，200nm；氧化镝；氧化钪	固相合成	干压成型	1400	10h	Dy/Sc	102.7/87	+3/+3	3%/7%	c	650	0.00471025438492594
1314	实验室自制	氧化锆，200nm；氧化镝；氧化钪	固相合成	干压成型	1400	10h	Dy/Sc	102.7/87	+3/+3	3%/7%	c	600	0.00221960375702561
1315	实验室自制	氧化锆，200nm；氧化镝；氧化钪	固相合成	干压成型	1400	10h	Dy/Sc	102.7/87	+3/+3	3%/7%	c	550	0.00102227105640059
1316	实验室自制	氧化锆，200nm；氧化镝；氧化钪	固相合成	干压成型	1400	10h	Dy/Sc	102.7/87	+3/+3	2%/8%	c	800	0.0111288820286489
1317	实验室自制	氧化锆，200nm；氧化镝；氧化钪	固相合成	干压成型	1400	10h	Dy/Sc	102.7/87	+3/+3	2%/8%	c	750	0.00561613997729373
1318	实验室自制	氧化锆，200nm；氧化镝；氧化钪	固相合成	干压成型	1400	10h	Dy/Sc	102.7/87	+3/+3	2%/8%	c	700	0.00249619783820163
1319	实验室自制	氧化锆，200nm；氧化镝；氧化钪	固相合成	干压成型	1400	10h	Dy/Sc	102.7/87	+3/+3	2%/8%	c	650	0.00104409147759688
1320	实验室自制	氧化锆，200nm；氧化镝；氧化钪	固相合成	干压成型	1400	10h	Dy/Sc	102.7/87	+3/+3	2%/8%	c	600	0.000415370931412864
1321	实验室自制	氧化锆，200nm；氧化镝；氧化钪	固相合成	干压成型	1400	10h	Dy/Sc	102.7/87	+3/+3	2%/8%	c	550	0.000136352917648886
1322	实验室自制	氧化锆，200nm；氧化镝；氧化钪	固相合成	干压成型	1400	10h	Dy/Sc	102.7/87	+3/+3	1%/9%	c	800	0.0172182937719927
1323	实验室自制	氧化锆，200nm；氧化镝；氧化钪	固相合成	干压成型	1400	10h	Dy/Sc	102.7/87	+3/+3	1%/9%	c	750	0.0107880050485016
1324	实验室自制	氧化锆，200nm；氧化镝；氧化钪	固相合成	干压成型	1400	10h	Dy/Sc	102.7/87	+3/+3	1%/9%	c	700	0.00651300677462334
1325	实验室自制	氧化锆，200nm；氧化镝；氧化钪	固相合成	干压成型	1400	10h	Dy/Sc	102.7/87	+3/+3	1%/9%	c	650	0.0033078677940516
1326	实验室自制	氧化锆，200nm；氧化镝；氧化钪	固相合成	干压成型	1400	10h	Dy/Sc	102.7/87	+3/+3	1%/9%	c	550	0.000708031121346629
1327	实验室自制	氧化锆，200nm；氧化钇，200nm	固相合成	干压成型	1400	10h	Y	101.9	+3	0.1	c	800	0.0130738368537714
1328	实验室自制	氧化锆，200nm；氧化钇，200nm	固相合成	干压成型	1400	10h	Y	101.9	+3	0.1	c	750	0.00784803482799556
1329	实验室自制	氧化锆，200nm；氧化钇，200nm	固相合成	干压成型	1400	10h	Y	101.9	+3	0.1	c	700	0.00489323399822954
1330	实验室自制	氧化锆，200nm；氧化钇，200nm	固相合成	干压成型	1400	10h	Y	101.9	+3	0.1	c	650	0.00246858931163488
1331	实验室自制	氧化锆，200nm；氧化钇，200nm	固相合成	干压成型	1400	10h	Y	101.9	+3	0.1	c	600	0.000603794442285655
1332	实验室自制	氧化锆，200nm；氧化镱	固相合成	干压成型	1400	10h	Yb	98.5	+3	0.1	c	800	0.0195672985056548
1333	实验室自制	氧化锆，200nm；氧化镱	固相合成	干压成型	1400	10h	Yb	98.5	+3	0.1	c	750	0.0127199046039132
1334	实验室自制	氧化锆，200nm；氧化镱	固相合成	干压成型	1400	10h	Yb	98.5	+3	0.1	c	700	0.0076591997007849
1335	实验室自制	氧化锆，200nm；氧化镱	固相合成	干压成型	1400	10h	Yb	98.5	+3	0.1	c	650	0.00429258590116047
1336	实验室自制	氧化锆，200nm；氧化镱	固相合成	干压成型	1400	10h	Yb	98.5	+3	0.1	c	600	0.00216974495772943
1337	实验室自制	氧化锆，200nm；氧化镱	固相合成	干压成型	1400	10h	Yb	98.5	+3	0.1	c	550	0.000968643141924016
1338	实验室自制	氧化锆，200nm；氧化镝	固相合成	干压成型	1400	10h	Dy	102.7	+3	0.1	c	800	0.0142175540818209
1339	实验室自制	氧化锆，200nm；氧化镝	固相合成	干压成型	1400	10h	Dy	102.7	+3	0.1	c	750	0.00864846607742103
1340	实验室自制	氧化锆，200nm；氧化镝	固相合成	干压成型	1400	10h	Dy	102.7	+3	0.1	c	700	0.00373723957278532
1341	实验室自制	氧化锆，200nm；氧化镝	固相合成	干压成型	1400	10h	Dy	102.7	+3	0.1	c	650	0.00238162073451823
1342	实验室自制	氧化锆，200nm；氧化镝	固相合成	干压成型	1400	10h	Dy	102.7	+3	0.1	c	600	0.00117711716838827
1343	实验室自制	氧化锆，200nm；氧化镝	固相合成	干压成型	1400	10h	Dy	102.7	+3	0.1	c	550	0.00050928551934881
1344	实验室自制	氧化锆，200nm；氧化镝	固相合成	干压成型	1400	10h	Dy	102.7	+3	0.1	c	900	0.134748495186399
1345	实验室自制	氧化锆，200nm；氧化钪	固相合成	干压成型	1400	10h	Dy	102.7	+3	0.1	c	850	0.10325835772436
1346	实验室自制	氧化锆，200nm；氧化钪	固相合成	干压成型	1400	10h	Sc	87	+3	0.1	c	800	0.0753949913542946
1347	实验室自制	氧化锆，200nm；氧化钪	固相合成	干压成型	1400	10h	Sc	87	+3	0.1	c	750	0.05162917886218
1348	实验室自制	氧化锆，200nm；氧化钪	固相合成	干压成型	1400	10h	Sc	87	+3	0.1	c	700	0.0326452539884574
1349	实验室自制	氧化锆，200nm；氧化钪	固相合成	干压成型	1400	10h	Sc	87	+3	0.1	c	650	0.018572373236835
1350	实验室自制	氧化锆，200nm；氧化钪	固相合成	干压成型	1400	10h	Sc	87	+3	0.1	c	600	0.00546749289821071
1351	实验室自制	氧化锆，200nm；氧化钪	固相合成	干压成型	1400	10h	Sc	87	+3	0.1	c	550	0.00189238424514763
